Repository: asrc-nanofab/nanodocs

# NanoDocs

Documentation site for the ASRC Nanofabrication Facility, built with
[Zensical](https://zensical.org/) (modern theme) and served on
Cloudflare Pages at <https://nanodocs.pages.dev>.

## How the system works

The **source of truth is Google Docs**. Staff write and maintain every SOP,
hood document, and policy as a normal Google Doc. This repo never holds the
canonical content — it holds a synced, web-friendly rendering of it.

```mermaid
flowchart LR
    GD[Google Docs<br/>SOPs, policies] --> REG[Nanodocs Registry<br/>groups, assets, documents]
    REG --> SYNC[scripts/sync_gdocs.py]
    SYNC --> MD[Markdown pages<br/>docs/**/*.md]
    SYNC --> IMG[Original-res images<br/>docs/**/img/]
    SYNC --> PDF[Local PDFs<br/>docs/assets/pdfs/]
    PDF --> R2[Cloudflare R2<br/>nanodocs-pdfs]
    MD --> BUILD[zensical build]
    IMG --> BUILD
    BUILD --> PAGES[Cloudflare Pages]
    R2 --> FN[Pages Function<br/>/assets/pdfs/]
    FN --> PAGES
```

Cloudflare Pages will not host a single file over **25 MiB** (PECVD's PDF
is ~32 MB). The markdown and images stay in the Pages upload. Hosted PDFs
live in the private R2 bucket `nanodocs-pdfs`. A Pages Function at
`functions/assets/pdfs/[[path]].js` answers `/assets/pdfs/…` from that
bucket, so the View/Download buttons keep the same relative links.

Locally, `zensical serve` still reads `docs/assets/pdfs/` from disk. The
Function only runs on Cloudflare. The Pages build copies those PDFs into
`site/` (Zensical does not know about R2) and then **deletes**
`site/assets/pdfs` before upload so Pages never sees the large files.

### The registry

One workbook, [Nanodocs Registry](https://docs.google.com/spreadsheets/d/1wuT0MT50EOu8GzAxCS05bQzJCV9Hevwk7dXe9B28wBo/edit),
with three tabs. A row is a node. A cell that names another row's id is the edge.

| Tab | What a row is |
| --- | --- |
| `groups` | What an asset is (`deposition`, `wet-processing`) and the sidebar heading it sits under. `section` is the tab: `tools`, `chemicals`, or `policy`. |
| `assets` | A thing people are trained on: a tool, a hood. `id` is the permanent URL segment. `name` is the sidebar label and can change without moving the URL. |
| `documents` | One Google Doc, published as one page. `asset` points at an asset, or is blank for a facility document (a policy, signup). `label` is the sidebar text and the page's URL slug. A label of `SOP` is the asset's home page instead. `title` is the on-page H1. `audience` is `public`, `staff`, or `admin`. |

The public build publishes `audience=public` rows whose `doc` cell is a Google Doc URL. A blank `doc` is registered but unpublished, so a tool can be listed before its SOP exists. An asset with no published document produces no directory. The document labeled `SOP` is written as that asset's `index.md`; the sidebar uses the asset's `name`. Any other published document is `slugify(label).md` beside it, and that is what draws the caret. The home page is the Google Doc and has its PDF.

```text
docs/<section>/<group>/<asset>/index.md            # the SOP, or the asset's only document
docs/<section>/<group>/<asset>/<slug of label>.md  # any other document
docs/<section>/<slug of label>.md                  # no asset, section set
docs/<slug of label>.md                            # no asset, section blank
```

`id` values are permanent. Rename `name` or `label`, never `id`. A label edit moves that document's URL, and the sync appends the old URL to `docs/_redirects`. The PDF key follows the page path (`docs/assets/pdfs/<same path>.pdf`), not the title, so renaming a title does not rename the R2 object. The Download pill's filename comes from `title`.

Columns the sync does not know are ignored, so a tab can gain attributes without a script change. `audience` and `section` are short lists in the sync; adding a value is a one-line change.

Sidebar order stays in the repo's `.nav.yml` files. The sync rewrites the label of every entry it generated, appends a missing page at the end of that list, and does not reorder or remove a line. An asset with one published document is a single link (`<asset id>/index.md`) and has no `.nav.yml`, except under a group that has no index page of its own. Wet Processing is that group: those assets are listed as directories whose `.nav.yml` contains only `index.md`, so the heading does not adopt the first SOP as its link. The theme draws that as a link, not a caret. A second published document makes the asset a caret: the name opens the SOP, and the other documents are the rows under it. A new row shows up at the bottom on the next run; move it in the repo. `docs/.nav.yml` itself (Home, Tools, Signup) is hand-written and the sync never opens it. An entry whose page moved goes stale, and `zensical build --strict` fails until that line is deleted.

File: docs/chemicals/caustics_hood/aluminum_etch.md
<!-- AUTO-GENERATED by scripts/sync_gdocs.py from the Google Doc below. Edit the Google Doc, not this file. -->

# Aluminum Etch SOP - Various formats of Display

[:material-file-document-outline: Open the Google Doc](https://docs.google.com/document/d/1sY9ryit4Lrh_y8Saq49lXGpBvjVZQ8X8OhuhvA_iZF8/preview){ .md-button }
[:material-file-pdf-box: View PDF](../../assets/pdfs/chem/Aluminum_Etch_SOP.pdf){ .md-button }
[:material-download: Download PDF](../../assets/pdfs/chem/Aluminum_Etch_SOP.pdf){ .md-button download="Aluminum_Etch_SOP.pdf" }

---

Standard Operating Procedure: 

#     **Aluminum Etch**

## **Table of Contents:** {#table-of-contents:}













## **Principle of Operation** {#principle-of-operation}

To remove aluminum from a substrate – patterned or unpatterned.

## **Material Requirements** {#material-requirements}

### **Equipment:** 

Substrate, glass beaker (for etchant), glass beaker (for rinse) and stainless steel tweezers

### **Chemicals:** 

Transene Aluminum Etchant Type A \[contains: nitric acid, phosphoric acid, acetic acid\]

- The etch rate will approximately double with every 10°C increase in temperature; stirring or agitation will increase the etch rate.  
- The etch rate will be reduced by approximately 50% by adding 1 part DI water to 2 parts etchant.  
- Recommended Operating Temperatures: 20-80°C (30-40°C most common)  
- Etch Rate at 25°C: 30Å/sec  
- Etch Rate at 40°C: 80Å/sec  
- Select Compatible Materials: Silicon oxide, gold, nichrome  
- Select Incompatible Materials: Aluminum oxide, silicon nitride  
- Compatible Plastics: HDPE, PP, Teflon, PFA, PVC

Transene Aluminum Etchant Type D \[contains: sodium-m-nitrobenzene sulfonate, phosphoric acid, acetic acid\]

- The etch rate will approximately double with every 10°C increase in temperature; stirring or agitation will increase the etch rate.  
- The etch rate will be reduced by approximately 50% by adding 1 part DI water to 2 parts etchant.  
- Recommended Operating Temperatures: 20-80°C (30-40°C most common)  
- Etch Rate at 25°C: 30Å/sec  
- Etch Rate at 40°C: 125Å/sec  
- Select Compatible Materials: Silicon oxide, gold  
- Select Incompatible Materials: Aluminum oxide, silicon nitride  
- Compatible Plastics: HDPE, PP, Teflon, PFA, PVC

### **Personal Protective Equipment:** 

Trionic gloves on top of nitrile gloves, apron, safety glasses and face-shield

## **Procedure** {#procedure}

### **Aluminum Etch** {#aluminum-etch}

1. Get two glass beakers that will fit your samples for processing from the “Acid Supplies” drawer in the glassware rack to the left of the hood – one should be labeled “Water Only” and the other should be labeled “Acids Only”.  
2. Rinse both beakers with DI water prior to beginning the process.  
3. Stand the beaker labeled “Water Only” to be used for rinsing the sample on a cleanroom wipe in the hood and fill it with DI water so that the water level will cover the entire substrate.  
4. Blow the beaker labeled “Acids Only” semi-dry and place it on a cleanroom wipe in the hood.  
5. Carefully pour the Aluminum Etchant into the “Acids Only” beaker so that there is enough liquid to cover your submerged sample.  
6. If you plan to heat the etch, place the beaker of Aluminum Etchant on the hotplate and bring it up to temperature, setting the hotplate temperature to at least 10°C higher than your target temperature. *You will need to monitor the temperature of the etchant with a glass thermometer placed in the etchant in order to be accurate.*  
7. Calculate the etch time for your sample. You will need to know the thickness of your aluminum layer.  
   1. At 25°C, the aluminum will etch at a rate of approximately 180 nm/min.  
   2. At 50°C, the aluminum will etch at a rate of approximately 660 nm/min or higher depending on the etchant type.  
8. Place your sample into the etchant using tweezers and soak it for the appropriate amount of time calculated in the previous step. Agitation of the etchant will help to accelerate the etch.

### **DI Water Rinse** {#di-water-rinse}

1. When the etch is complete, remove your sample from the etchant with tweezers and  transfer the sample carefully to the DI water rinse beaker.  Make sure to leave the tweezers in the rinse beaker as well.  
2. Let the sample and tools soak in DI water for 1 minute.  
3. Remove the sample from the rinse beaker with the tweezers.   
4. Rinse the sample with DI water in the hood sink, holding it in the water stream for approximately 10 seconds or more.

### **Sample Dry** {#sample-dry}

1. After the water rinse is finished, blow the sample dry with the N2 gun.  
2. After getting most of the water off, you can dry the samples more in an oven or on a hotplate, if allowable for your sample.  
3. Inspect sample for traces of un-etched aluminum. If features are small, use an optical microscope. **DO NOT use a microscope, or any other equipment in the facility while wearing the hood PPE.** If more etch time is required, place wafer back into the etchant for another 30 seconds while agitating. Repeat rinse and dry procedures.

### **Cleanup** {#cleanup}

1. The etchant may be used for multiple etches. For temporary storage (\<1 day), place a watch glass over the etchant beaker and store on fab wipes in the back of the hood. Make sure there is a label with your name, the date and chemical contents next to it, and leave the Badger slot for the hood enabled while your chemicals remain in the hood.  
2. Dump the etchant waste into the waste container designated for acids in the back of the hood.  
3. Rinse the beaker with DI water multiple times (typically 3 times or more) in the sink and then blow it as dry as possible with the nitrogen gun.  **DO NOT pour rinse water in the waste containers.**  
4. Dump the DI rinse beakers into the sink in the hood.  **DO NOT pour rinse water in the waste containers.**  
5. Rinse the beaker with DI water multiple times (typically 3 times or more) in the sink and then blow it as dry as possible with the nitrogen gun.  
6. Return all glassware to its proper storage location.  
7. Wipe up any splashes or drops of fluid in the hood with wipes and dispose of them in the proper trash bin.  
8. Store the Aluminum Etchant in the Nitric Acid Cabinet.  
9. Inspect all of the PPE to ensure it did not come in contact with the etchant before returning it to its storage location.

## **Accident Procedure** {#accident-procedure}

### **Contact** {#contact}

- Skin: Remove contaminated clothing, wash skin with soap and water. **If there is any irritation, get immediate medical attention.**   
- Eye: Immediately flush with water for at least 15 minutes while lifting upper and lower eyelids occasionally. **Get immediate medical attention.**  
- Ingestion: Do not induce vomiting. **Get immediate medical attention.**  
- Inhalation: Remove to fresh air. Resuscitate if necessary. Take care not to inhale any fumes released from the victim’s lungs. **Get immediate medical attention.**

### **Spills** {#spills}

#### **Small Spill Within the Hood**

If a small spill occurs and is fully contained within the hood:

* Wipe up the spill using appropriate wipes and dispose of them in the designated waste container.  
* If wipes are insufficient, use the absorbent pads stored in the bottom right corner of the hood.  
* If you are unsure how to clean up the material or feel uncomfortable doing so, **notify staff immediately**.

#### **Medium or Large Spill Within the Hood \- Always staff**

If the spill requires neutralization or use of an absorbent pillow from the spill kit:

* **Notify staff immediately.**  
* If the spill occurs **after hours**, contact cleanroom staff and post a message on Slack to alert other users **not to use the hood** until it has been properly cleaned and cleared by staff.

#### **Any Spill Outside the Hood**

If a spill occurs outside the hood:

1. **Notify cleanroom staff immediately.**  
2. **Evacuate the immediate area** (typically the entire bay containing the hood).  
3. If the spill occurs **after hours**, contact cleanroom staff and post a message on Slack to alert others. The cleanroom will remain closed until staff can safely manage the spill.

## **Revision History:** {#revision-history:}

* Version 0.0  – Created September 8th, 2017  
* Version 1.0  – Revised May 22, 2025  
* Version 1.1 \- Revised June 26, 2025

File: docs/chemicals/caustics_hood/aluminum_etch/index.md
---
hide:
  - toc
---

<!-- AUTO-GENERATED by scripts/sync_gdocs.py from the Google Doc below. Edit the Google Doc, not this file. -->

# Aluminum Etch

<div class="doc-links" markdown="span">
[:material-file-document-outline: Google Doc](https://docs.google.com/document/d/1sY9ryit4Lrh_y8Saq49lXGpBvjVZQ8X8OhuhvA_iZF8/preview){ .md-button }
[:material-file-pdf-box: View PDF](../../../assets/pdfs/chem/Aluminum_Etch_SOP.pdf){ .md-button }
[:material-download: Download](../../../assets/pdfs/chem/Aluminum_Etch_SOP.pdf){ .md-button download="Aluminum_Etch_SOP.pdf" }
</div>

---

Standard Operating Procedure: 

##     **Aluminum Etch**

### **Principle of Operation**

To remove aluminum from a substrate – patterned or unpatterned.

### **Material Requirements**

#### **Equipment:** 

Substrate, glass beaker (for etchant), glass beaker (for rinse) and stainless steel tweezers

#### **Chemicals:** 

Transene Aluminum Etchant Type A \[contains: nitric acid, phosphoric acid, acetic acid\]

- The etch rate will approximately double with every 10°C increase in temperature; stirring or agitation will increase the etch rate.  
- The etch rate will be reduced by approximately 50% by adding 1 part DI water to 2 parts etchant.  
- Recommended Operating Temperatures: 20-80°C (30-40°C most common)  
- Etch Rate at 25°C: 30Å/sec  
- Etch Rate at 40°C: 80Å/sec  
- Select Compatible Materials: Silicon oxide, gold, nichrome  
- Select Incompatible Materials: Aluminum oxide, silicon nitride  
- Compatible Plastics: HDPE, PP, Teflon, PFA, PVC

Transene Aluminum Etchant Type D \[contains: sodium-m-nitrobenzene sulfonate, phosphoric acid, acetic acid\]

- The etch rate will approximately double with every 10°C increase in temperature; stirring or agitation will increase the etch rate.  
- The etch rate will be reduced by approximately 50% by adding 1 part DI water to 2 parts etchant.  
- Recommended Operating Temperatures: 20-80°C (30-40°C most common)  
- Etch Rate at 25°C: 30Å/sec  
- Etch Rate at 40°C: 125Å/sec  
- Select Compatible Materials: Silicon oxide, gold  
- Select Incompatible Materials: Aluminum oxide, silicon nitride  
- Compatible Plastics: HDPE, PP, Teflon, PFA, PVC

#### **Personal Protective Equipment:** 

Trionic gloves on top of nitrile gloves, apron, safety glasses and face-shield

### **Procedure**

#### **Aluminum Etch**

1. Get two glass beakers that will fit your samples for processing from the “Acid Supplies” drawer in the glassware rack to the left of the hood – one should be labeled “Water Only” and the other should be labeled “Acids Only”.  
2. Rinse both beakers with DI water prior to beginning the process.  
3. Stand the beaker labeled “Water Only” to be used for rinsing the sample on a cleanroom wipe in the hood and fill it with DI water so that the water level will cover the entire substrate.  
4. Blow the beaker labeled “Acids Only” semi-dry and place it on a cleanroom wipe in the hood.  
5. Carefully pour the Aluminum Etchant into the “Acids Only” beaker so that there is enough liquid to cover your submerged sample.  
6. If you plan to heat the etch, place the beaker of Aluminum Etchant on the hotplate and bring it up to temperature, setting the hotplate temperature to at least 10°C higher than your target temperature. *You will need to monitor the temperature of the etchant with a glass thermometer placed in the etchant in order to be accurate.*  
7. Calculate the etch time for your sample. You will need to know the thickness of your aluminum layer.  
    1. At 25°C, the aluminum will etch at a rate of approximately 180 nm/min.  
    2. At 50°C, the aluminum will etch at a rate of approximately 660 nm/min or higher depending on the etchant type.  
8. Place your sample into the etchant using tweezers and soak it for the appropriate amount of time calculated in the previous step. Agitation of the etchant will help to accelerate the etch.

#### **DI Water Rinse**

1. When the etch is complete, remove your sample from the etchant with tweezers and  transfer the sample carefully to the DI water rinse beaker.  Make sure to leave the tweezers in the rinse beaker as well.  
2. Let the sample and tools soak in DI water for 1 minute.  
3. Remove the sample from the rinse beaker with the tweezers.   
4. Rinse the sample with DI water in the hood sink, holding it in the water stream for approximately 10 seconds or more.

#### **Sample Dry**

1. After the water rinse is finished, blow the sample dry with the N2 gun.  
2. After getting most of the water off, you can dry the samples more in an oven or on a hotplate, if allowable for your sample.  
3. Inspect sample for traces of un-etched aluminum. If features are small, use an optical microscope. **DO NOT use a microscope, or any other equipment in the facility while wearing the hood PPE.** If more etch time is required, place wafer back into the etchant for another 30 seconds while agitating. Repeat rinse and dry procedures.

#### **Cleanup**

1. The etchant may be used for multiple etches. For temporary storage (\<1 day), place a watch glass over the etchant beaker and store on fab wipes in the back of the hood. Make sure there is a label with your name, the date and chemical contents next to it, and leave the Badger slot for the hood enabled while your chemicals remain in the hood.  
2. Dump the etchant waste into the waste container designated for acids in the back of the hood.  
3. Rinse the beaker with DI water multiple times (typically 3 times or more) in the sink and then blow it as dry as possible with the nitrogen gun.  **DO NOT pour rinse water in the waste containers.**  
4. Dump the DI rinse beakers into the sink in the hood.  **DO NOT pour rinse water in the waste containers.**  
5. Rinse the beaker with DI water multiple times (typically 3 times or more) in the sink and then blow it as dry as possible with the nitrogen gun.  
6. Return all glassware to its proper storage location.  
7. Wipe up any splashes or drops of fluid in the hood with wipes and dispose of them in the proper trash bin.  
8. Store the Aluminum Etchant in the Nitric Acid Cabinet.  
9. Inspect all of the PPE to ensure it did not come in contact with the etchant before returning it to its storage location.

### **Accident Procedure**

#### **Contact**

- Skin: Remove contaminated clothing, wash skin with soap and water. **If there is any irritation, get immediate medical attention.**   
- Eye: Immediately flush with water for at least 15 minutes while lifting upper and lower eyelids occasionally. **Get immediate medical attention.**  
- Ingestion: Do not induce vomiting. **Get immediate medical attention.**  
- Inhalation: Remove to fresh air. Resuscitate if necessary. Take care not to inhale any fumes released from the victim’s lungs. **Get immediate medical attention.**

#### **Spills**

##### **Small Spill Within the Hood**

If a small spill occurs and is fully contained within the hood:

* Wipe up the spill using appropriate wipes and dispose of them in the designated waste container.  
* If wipes are insufficient, use the absorbent pads stored in the bottom right corner of the hood.  
* If you are unsure how to clean up the material or feel uncomfortable doing so, **notify staff immediately**.

##### **Medium or Large Spill Within the Hood \- Always staff**

If the spill requires neutralization or use of an absorbent pillow from the spill kit:

* **Notify staff immediately.**  
* If the spill occurs **after hours**, contact cleanroom staff and post a message on Slack to alert other users **not to use the hood** until it has been properly cleaned and cleared by staff.

##### **Any Spill Outside the Hood**

If a spill occurs outside the hood:

1. **Notify cleanroom staff immediately.**  
2. **Evacuate the immediate area** (typically the entire bay containing the hood).  
3. If the spill occurs **after hours**, contact cleanroom staff and post a message on Slack to alert others. The cleanroom will remain closed until staff can safely manage the spill.

### **Revision History:**

* Version 0.0  – Created September 8th, 2017  
* Version 1.0  – Revised May 22, 2025  
* Version 1.1 \- Revised June 26, 2025

File: docs/chemicals/caustics_hood/aluminum_etch/pdf.md
# Aluminum Etch

<iframe
src="/nanodocs/assets/pdfjs/web/viewer.html?file=/nanodocs/assets/pdfs/chem/Aluminum_Etch_SOP.pdf"
width="100%"
height="1000px"
style="border: none;">
</iframe>

File: docs/chemicals/caustics_hood/chrome_etch.md
<!-- AUTO-GENERATED by scripts/sync_gdocs.py from the Google Doc below. Edit the Google Doc, not this file. -->

# Chrome Etch

[:material-file-document-outline: Open the Google Doc](https://docs.google.com/document/d/1KGMAyNuV7d_IKULiMIsnu3mv2qEcMy-Go3yxuJijZLQ/preview){ .md-button }
[:material-file-pdf-box: View PDF](../../assets/pdfs/chem/Chromium_Etch_SOP.pdf){ .md-button }
[:material-download: Download PDF](../../assets/pdfs/chem/Chromium_Etch_SOP.pdf){ .md-button download="Chromium_Etch_SOP.pdf" }

---

ASRC Nanofab – Standard Operating Procedure: 

# **Chromium Etch**

## **Principle of Operation** {#principle-of-operation}

To remove chromium from a substrate – patterned or unpatterned.

## **Material Requirements** {#material-requirements}

### **Equipment:**  {#equipment:}

Substrate, glass beaker (for etchant), glass beaker (for rinse) and stainless steel tweezers

### **Chemicals:**  {#chemicals:}

Transene Chromium Etchant 1020 \[contains: nitric acid, ceric ammonium nitrate\]

- The etch rate will approximately double with every 10°C increase in temperature; stirring or agitation will increase the etch rate.  
- The etch rate will be reduced by approximately 50% by adding 1 part DI water to 2 parts etchant.  
- Recommended Operating Temperatures: 20-80°C (30-40°C most common)  
- Etch Rate at 40°C: 40Å/sec  
- Select Compatible Materials: Gold, titanium, oxide, nitride, silicon  
- Select Incompatible Materials: Aluminum, nickel, copper, nichrome  
- Compatible Plastics: HDPE, PP, Teflon, PFA, PVC

### **Personal Protective Equipment:**  {#personal-protective-equipment:}

Trionic gloves on top of nitrile gloves, apron, safety glasses and face-shield

## **Procedure** {#procedure}

### **Chromium Etch** {#chromium-etch}

1. Get two glass beakers that will fit your samples for processing from the “Acid Supplies” drawer in the glassware rack to the left of the hood – one should be labeled “Water Only” and the other should be labeled “Acids Only”.  
2. Rinse both beakers with DI water prior to beginning the process.  
3. Stand the beaker labeled “Water Only” to be used for rinsing the sample on a cleanroom wipe in the hood and fill it with DI water so that the water level will cover the entire substrate.  
4. Blow the beaker labeled “Acids Only” semi-dry and place it on a cleanroom wipe in the hood.  
5. Carefully pour the Chromium Etchant into the “Acids Only” beaker so that there is enough liquid to cover your submerged sample.  
6. If you plan to heat the etch, place the beaker of Chromium Etchant on the hotplate and bring it up to temperature, setting the hotplate temperature to at least 10°C higher than your target temperature. *You will need to monitor the temperature of the etchant with a glass thermometer placed in the etchant in order to be accurate.*  
7. Calculate the etch time for your sample. You will need to know the thickness of your chromium layer. At 25°C, the chromium will etch at a rate of approximately 4 nm/min.  
8. Place your sample into the etchant using tweezers and soak it for the appropriate amount of time calculated in the previous step. Agitation of the etchant will help to accelerate the etch.

### **DI Water Rinse**

1. When the etch is complete, remove your sample from the etchant with tweezers and  transfer the sample carefully to the DI water rinse beaker.  Make sure to leave the tweezers in the rinse beaker as well.  
2. Let the sample and tools soak in DI water for 1 minute.  
3. Remove the sample from the rinse beaker with the tweezers.   
4. Rinse the sample with DI water in the hood sink, holding it in the water stream for approximately 10 seconds or more.

### **Sample Dry**

1. After the water rinse is finished, blow the sample dry with the N2 gun.  
2. After getting most of the water off, you can dry the samples more in an oven or on a hotplate, if allowable for your sample.  
3. Inspect sample for traces of un-etched chromium. If features are small, use an optical microscope. **DO NOT use a microscope, or any other equipment in the facility while wearing the hood PPE.** If more etch time is required, place wafer back into the etchant for another 30 seconds while agitating. Repeat rinse and dry procedures.

### **Cleanup** {#cleanup}

1. The etchant may be used for multiple etches. For temporary storage (\<1 day), place a watch glass over the etchant beaker and store on fab wipes in the back of the hood. Make sure there is a label with your name, the date and chemical contents next to it, and leave the Badger slot for the hood enabled while your chemicals remain in the hood.  
2. Dump the etchant waste into the waste container designated for “Chromium Etchant” in the back of the hood.  
3. Rinse the beaker with DI water multiple times (typically 3 times or more) in the sink and then blow it as dry as possible with the nitrogen gun.  **DO NOT pour rinse water in the waste containers.**  
4. Dump the DI rinse beakers into the sink in the hood.  **DO NOT pour rinse water in the waste containers.**  
5. Rinse the beaker with DI water multiple times (typically 3 times or more) in the sink and then blow it as dry as possible with the nitrogen gun.  
6. Return all glassware to its proper storage location.  
7. Wipe up any splashes or drops of fluid in the hood with chemical wipes and dispose of them in the trash.  
8. Store the Chromium Etchant in the Nitric Acid Cabinet.  
9. Inspect all of the PPE to ensure it did not come in contact with the etchant before returning it to its storage location.

## **Accident Procedure** {#accident-procedure}

### **Contact** {#contact}

- Skin: Remove contaminated clothing, wash skin with soap and water. **If there is any irritation, get immediate medical attention.**   
- Eye: Immediately flush with water for at least 15 minutes while lifting upper and lower eyelids occasionally. **Get immediate medical attention.**  
- Ingestion: Do not induce vomiting. **Get immediate medical attention.**  
- Inhalation: Remove to fresh air. Resuscitate if necessary. Take care not to inhale any fumes released from the victim’s lungs. **Get immediate medical attention.**

### **Spills** {#spills}

#### **Small Spill Within the Hood**

If a small spill occurs and is fully contained within the hood:

* Wipe up the spill using appropriate wipes and dispose of them in the designated waste container.  
* If wipes are insufficient, use the absorbent pads stored in the bottom right corner of the hood.  
* If you are unsure how to clean up the material or feel uncomfortable doing so, **notify staff immediately**.

#### **Medium or Large Spill Within the Hood \- Always staff**

If the spill requires neutralization or use of an absorbent pillow from the spill kit:

* **Notify staff immediately.**  
* If the spill occurs **after hours**, contact cleanroom staff and post a message on Slack to alert other users **not to use the hood** until it has been properly cleaned and cleared by staff.

#### **Any Spill Outside the Hood**

If a spill occurs outside the hood:

1. **Notify cleanroom staff immediately.**  
2. **Evacuate the immediate area** (typically the entire bay containing the hood).  
3. If the spill occurs **after hours**, contact cleanroom staff and post a message on Slack to alert others. The cleanroom will remain closed until staff can safely manage the spill.

## **Revision History:** {#revision-history:}

* Version 0.0  – Created September 8th, 2017  
* Version 1.0  – Revised May 22, 2025  
* Version 1.1 \- Revised June 26, 2025

File: docs/chemicals/caustics_hood/gold_etch.md
<!-- AUTO-GENERATED by scripts/sync_gdocs.py from the Google Doc below. Edit the Google Doc, not this file. -->

# Gold Etch

<div class="doc-links" markdown="span">
[:material-file-document-outline: Google Doc](https://docs.google.com/document/d/1ffuyK_5d5dMrEkYlPAlxepmydWzc6R_e42pD5W3brjw/preview){ .md-button }
[:material-file-pdf-box: View PDF](../../assets/pdfs/chem/Gold_Etch_SOP.pdf){ .md-button }
[:material-download: Download](../../assets/pdfs/chem/Gold_Etch_SOP.pdf){ .md-button download="Gold_Etch_SOP.pdf" }
</div>

---

Standard Operating Procedure:

## **Gold Etch**

### **Principle of Operation**

To remove gold from a substrate – patterned or unpatterned.

### **Material Requirements**

#### **Equipment:** 

Substrate, glass beaker (for etchant), glass beaker (for rinse) and stainless steel tweezers

#### **Chemicals:** 

Gold Etchant TFA \[contains: iodine, potassium iodide\]

- The etch rate will approximately double with every 10°C increase in temperature; stirring or agitation will increase the etch rate.  
- The etch rate will be reduced by approximately 50% by adding 1 part DI water to 2 parts etchant.  
- Recommended Operating Temperatures: 20-80°C (30-40°C most common)  
- Etch Rate at 25°C: 28Å/sec  
- Select Compatible Materials: Chromium, silicon, nichrome, titanium, titanium-tungsten alloy  
- Select Incompatible Materials: Aluminum, nickel, copper, silver, gallium arsenide, germanium  
- Compatible Plastics: HDPE, PP, Teflon, PFA, PVC

#### **Personal Protective Equipment:** 

Trionic gloves on top of nitrile gloves, apron, safety glasses and face-shield

### **Procedure**

#### **Gold Etch**

1. Get two glass beakers that will fit your samples for processing from the “Caustics Supplies” drawer in the glassware rack to the left of the hood – one should be labeled “Water Only” and the other should be labeled “Gold Etchant Only”.  
2. Rinse both beakers with DI water prior to beginning the process.  
3. Stand the beaker labeled “Water Only” to be used for rinsing the sample on a cleanroom wipe in the hood and fill it with DI water so that the water level will cover the entire substrate.  
4. Blow the beaker labeled “Gold Etchant Only” semi-dry and place it on a cleanroom wipe in the hood.  
5. Carefully pour the Gold Etchant into the “Gold Etchant Only” beaker so that there is enough liquid to cover your submerged sample.  
6. If you plan to heat the etch, place the beaker of Gold Etchant on the hotplate and bring it up to temperature, setting the hotplate temperature to at least 10°C higher than your target temperature. *You will need to monitor the temperature of the etchant with a glass thermometer placed in the etchant in order to be accurate.*  
7. Calculate the etch time for your sample. You will need to know the thickness of your gold layer. At 25°C, the gold will etch at a rate of approximately 28 Å/sec.  
8. Place your sample into the etchant using tweezers and soak it for the appropriate amount of time calculated in the previous step. Agitation of the etchant will help to accelerate the etch.

#### **DI Water Rinse**

1. When the etch is complete, remove your sample from the etchant with tweezers and  transfer the sample carefully to the DI water rinse beaker.  Make sure to leave the tweezers in the rinse beaker as well.  
2. Let the sample and tools soak in DI water for 1 minute.  
3. Remove the sample from the rinse beaker with the tweezers.   
4. Rinse the sample with DI water in the hood sink, holding it in the water stream for approximately 10 seconds or more.

#### **Sample Dry**

1. After the water rinse is finished, blow the sample dry with the N2 gun.  
2. After getting most of the water off, you can dry the samples more in an oven or on a hotplate, if allowable for your sample.  
3. Inspect sample for traces of un-etched gold. If features are small, use an optical microscope. **DO NOT use a microscope, or any other equipment in the facility while wearing the hood PPE.** If more etch time is required, place wafer back into the etchant for another 30 seconds while agitating. Repeat rinse and dry procedures.

#### **Cleanup**

1. The etchant may be used for multiple etches. For temporary storage (\<1 day), place a watch glass over the etchant beaker and store on fab wipes in the back of the hood. Make sure there is a label with your name, the date and chemical contents next to it, and leave the Badger slot for the hood enabled while your chemicals remain in the hood.  
2. Dump the etchant waste into the waste container designated for “Gold Etchant” in the back of the hood.  **Note that this gold etchant is not an acid or caustic.  DO NOT pour waste into a waste container for acids or caustics.**  
3. Rinse the beaker with DI water multiple times (typically 3 times or more) in the sink and then blow it as dry as possible with the nitrogen gun.  **DO NOT pour rinse water in the waste containers.**  
4. Dump the DI rinse beakers into the sink in the hood.  **DO NOT pour rinse water in the waste containers.**  
5. Rinse the beaker with DI water multiple times (typically 3 times or more) in the sink and then blow it as dry as possible with the nitrogen gun.  
6. Return all glassware to its proper storage location.  
7. Wipe up any splashes or drops of fluid in the hood with chemical wipes and dispose of them in the trash.  
8. Store the Gold Etchant in the Oxidizers Cabinet.  
9. Inspect all of the PPE to ensure it did not come in contact with the etchant before returning it to its storage location.

### **Accident Procedure**

#### **Contact**

- Skin: Remove contaminated clothing, rinse affected area with water for at least 15 minutes. Wash skin with soap and water. **If there is any irritation, get immediate medical attention.**   
- Eye: Immediately flush with water for at least 15 minutes while lifting upper and lower eyelids occasionally. **Get immediate medical attention.**  
- Ingestion: Drink water or milk unless victim is unconscious. Induce vomiting if help is not immediately available. **Get immediate medical attention.**  
- Inhalation: Remove to fresh air. Resuscitate if necessary. Take care not to inhale any fumes released from the victim’s lungs. **Get immediate medical attention.**

#### **Spills**

##### **Small Spill Within the Hood**

If a small spill occurs and is fully contained within the hood:

* Wipe up the spill using appropriate wipes and dispose of them in the designated waste container.  
* If wipes are insufficient, use the absorbent pads stored in the bottom right corner of the hood.  
* If you are unsure how to clean up the material or feel uncomfortable doing so, **notify staff immediately**.

##### **Medium or Large Spill Within the Hood \- Always staff**

If the spill requires use of an absorbent pillow from the spill kit:

* **Notify staff immediately.**  
* If the spill occurs **after hours**, contact cleanroom staff and post a message on Slack to alert other users **not to use the hood** until it has been properly cleaned and cleared by staff.

##### **Any Spill Outside the Hood**

If a spill occurs outside the hood:

1. **Notify cleanroom staff immediately.**  
2. **Evacuate the immediate area** (typically the entire bay containing the hood).  
3. If the spill occurs **after hours**, contact cleanroom staff and post a message on Slack to alert others. The cleanroom will remain closed until staff can safely manage the spill.

### **Revision History:**

* Version 0.0  – Created September 8th, 2017  
* Version 1.0  – Revised May 22, 2025  
* Version 1.1 \- Revised June 26, 2025

File: docs/chemicals/caustics_hood/nickel_etch.md
<!-- AUTO-GENERATED by scripts/sync_gdocs.py from the Google Doc below. Edit the Google Doc, not this file. -->

# Nickel Etch SOP

<div class="doc-links" markdown="span">
[:material-file-document-outline: Google Doc](https://docs.google.com/document/d/1T6G6K91GHww4PlztrbcEJj7Kibu3BXw-j6RAdp5PAGQ/preview){ .md-button }
[:material-file-pdf-box: View PDF](../../assets/pdfs/chem/Nickel_Etch_SOP.pdf){ .md-button }
[:material-download: Download](../../assets/pdfs/chem/Nickel_Etch_SOP.pdf){ .md-button download="Nickel_Etch_SOP.pdf" }
</div>

---

Standard Operating Procedure: 

## **Nickel Etch**

### **Principle of Operation** {#principle-of-operation}

To remove nickel from a substrate – patterned or unpatterned

### **Material Requirements** {#material-requirements}

#### **Equipment:**  {#equipment:}

Substrate, glass beaker (for etchant), glass beaker (for rinse) and stainless steel tweezers

#### **Chemicals:**  {#chemicals:}

Transene Nickel Etchant TFB \[contains: nitric acid, potassium perfluoroalkyl sulfonate\]

- The etch rate will approximately double with every 10°C increase in temperature; stirring or agitation will increase the etch rate.  
- The etch rate will be reduced by approximately 50% by adding 1 part DI water to 2 parts etchant.  
- Recommended Operating Temperatures: 20-80°C (30-40°C most common)  
- Etch Rate at 30°C: 25Å/sec  
- Select Compatible Materials: Gold, silicon oxide, aluminum oxide, silicon nitride  
- Select Incompatible Materials: Aluminum, silver  
- Compatible Plastics: HDPE, PP, Teflon, PFA, PVC

#### **Personal Protective Equipment:**  {#personal-protective-equipment:}

Trionic gloves on top of nitrile gloves, apron, safety glasses and face-shield

### **Procedure** {#procedure}

#### **Nickel Etch** {#nickel-etch}

1. Get two glass beakers that will fit your samples for processing from the “Acid Supplies” drawer in the glassware rack to the left of the hood – one should be labeled “Water Only” and the other should be labeled “Acids Only”.  
2. Rinse both beakers with DI water prior to beginning the process.  
3. Stand the beaker labeled “Water Only” to be used for rinsing the sample on a cleanroom wipe in the hood and fill it with DI water so that the water level will cover the entire substrate.  
4. Blow the beaker labeled “Acids Only” semi-dry with the nitrogen gun and place it on a cleanroom wipe in the hood.  
5. Carefully pour the Nickel Etchant into the “Acids Only” beaker so that there is enough liquid to cover your submerged sample.  
6. If you plan to heat the etch, place the beaker of Nickel Etchant on the hotplate and bring it up to temperature, setting the hotplate temperature to at least 10°C higher than your target temperature. *You will need to monitor the temperature of the etchant with a glass thermometer placed in the etchant in order to be accurate.*  
7. Calculate the etch time for your sample. You will need to know the thickness of your nickel layer. At 25°C, the nickel will etch at a rate of approximately 30 Å/sec.  
8. Place your sample into the etchant using tweezers and soak it for the appropriate amount of time calculated in the previous step. Agitation of the etchant will help to accelerate the etch.

#### **DI Water Rinse**

1. When the etch is complete, remove your sample from the etchant with tweezers and  transfer the sample carefully to the DI water rinse beaker.  Make sure to leave the tweezers in the rinse beaker as well.  
2. Let the sample and tools soak in DI water for 1 minute.  
3. Remove the sample from the rinse beaker with the tweezers.   
4. Rinse the sample with DI water in the hood sink, holding it in the water stream for approximately 10 seconds or more.

#### **Sample Dry**

1. After the water rinse is finished, blow the sample dry with the N2 gun.  
2. After getting most of the water off, you can dry the samples more in an oven or on a hotplate, if allowable for your sample.  
3. Inspect sample for traces of un-etched nickel. If features are small, use an optical microscope. **DO NOT use a microscope, or any other equipment in the facility while wearing the hood PPE.** If more etch time is required, place wafer back into the etchant for another 30 seconds while agitating. Repeat rinse and dry procedures.

#### **Cleanup**

1. The etchant may be used for multiple etches. For temporary storage (\<1 day), place a watch glass over the etchant beaker and store on fab wipes in the back of the hood. Make sure there is a label with your name, the date and chemical contents next to it, and leave the Badger slot for the hood enabled while your chemicals remain in the hood.  
2. Dump the etchant waste into the waste container designated for acids in the back of the hood.  
3. Rinse the beaker with DI water multiple times (typically 3 times or more) in the sink and then blow it as dry as possible with the nitrogen gun.  **DO NOT pour rinse water in the waste containers.**  
4. Dump the DI rinse beakers into the sink in the hood.  **DO NOT pour rinse water in the waste containers.**  
5. Rinse the beaker with DI water multiple times (typically 3 times or more) in the sink and then blow it as dry as possible with the nitrogen gun.  
6. Return all glassware to its proper storage location.  
7. Wipe up any splashes or drops of fluid in the hood with chemical wipes and dispose of them in the proper trash bin.  
8. Store the Nickel Etchant in the Nitric Acid Cabinet.  
9. Inspect all of the PPE to ensure it did not come in contact with the etchant before returning it to its storage location.

### **Accident Procedure** {#accident-procedure}

#### **Contact** {#contact}

- Skin: Remove contaminated clothing, wash skin with soap and water. **If there is any irritation, get immediate medical attention.**   
- Eye: Immediately flush with water for at least 15 minutes while lifting upper and lower eyelids occasionally. **Get immediate medical attention.**  
- Ingestion: Do not induce vomiting. **Get immediate medical attention.**  
- Inhalation: Remove to fresh air. Resuscitate if necessary. Take care not to inhale any fumes released from the victim’s lungs. **Get immediate medical attention.**

#### **Spills** {#spills}

##### **Small Spill Within the Hood**

If a small spill occurs and is fully contained within the hood:

* Wipe up the spill using appropriate wipes and dispose of them in the designated waste container.  
* If wipes are insufficient, use the absorbent pads stored in the bottom right corner of the hood.  
* If you are unsure how to clean up the material or feel uncomfortable doing so, **notify staff immediately**.

##### **Medium or Large Spill Within the Hood \- Always staff**

If the spill requires neutralization or use of an absorbent pillow from the spill kit:

* **Notify staff immediately.**  
* If the spill occurs **after hours**, contact cleanroom staff and post a message on Slack to alert other users **not to use the hood** until it has been properly cleaned and cleared by staff.

##### **Any Spill Outside the Hood**

If a spill occurs outside the hood:

1. **Notify cleanroom staff immediately.**  
2. **Evacuate the immediate area** (typically the entire bay containing the hood).  
3. If the spill occurs **after hours**, contact cleanroom staff and post a message on Slack to alert others. The cleanroom will remain closed until staff can safely manage the spill.

### **Revision History:** {#revision-history:}

* Version 0.0  – Created September 8th, 2017  
* Version 1.0  – Revised May 22, 2025  
* Version 1.1 \- Revised June 26, 2025

File: docs/chemicals/caustics_hood/silicon_etch.md
<!-- AUTO-GENERATED by scripts/sync_gdocs.py from the Google Doc below. Edit the Google Doc, not this file. -->

# Isotropic Silicon Etch

[:material-file-document-outline: Open the Google Doc](https://docs.google.com/document/d/1OKt-lxZbpTqgTQaB2xr4tY9Pc04TGJ_Dgq-SYLFo0FM/preview){ .md-button }
[:material-file-pdf-box: View PDF](../../assets/pdfs/chem/Isotropic_Silicon_Etch_(HNA)_SOP.pdf){ .md-button }
[:material-download: Download PDF](../../assets/pdfs/chem/Isotropic_Silicon_Etch_(HNA)_SOP.pdf){ .md-button download="Isotropic_Silicon_Etch_(HNA)_SOP.pdf" }

---

Standard Operating Procedure: 

# **Isotropic Silicon Etch (HNA)**

## **Table of Contents** {#table-of-contents}

















## **Principle of Operation** {#principle-of-operation}

For isotropic wet etching of silicon and polysilicon. Etch rates are on the order of 1-3 µm/min depending on the ratio of chemicals used.

Hydrofluoric (HF) acid has a number of chemical, physical and toxicological properties that make handling this material particularly hazardous. Anhydrous HF is a clear, colorless, fuming  liquid or gas that is highly corrosive and toxic. All forms including the solution or the vapor can cause severe burns to tissue. The most widely known property of HF is its ability to etch glass, though it will also attack glazes, enamels, pottery, concrete, rubber, leather, many metals and organic compounds. As such, HF must be used and stored in polyethylene, polypropylene, Teflon, wax, lead or platinum containers.

*Danger: Hydrofluoric acid is a contact poison, capable of penetrating skin and causing deep tissue damage, including severe burns and bone damage. If absorbed into the bloodstream, it will react with calcium and other electrolytes leading to hypocalcemia, causing cardiac arrhythmias and cardiac arrest. It is important to know the first aid procedure for treating HF exposure and to immediately call CCNY Public Safety so they can call an ambulance if there is an HF exposure. HF does not burn like other acids since it penetrates the skin and reacts in the body, leading to delayed reactions and pain. Depending on the concentration of HF, pain caused by the tissue damage may be delayed 1 to 24 hours.  If HF is not rapidly neutralized and the fluoride ion bound, tissue destruction may continue for days and result in limb loss and death, so it is important to wear the proper PPE and to get immediate medical assistance in the case of exposure.*

## **Material Requirements** {#material-requirements}

### **Equipment:**  {#equipment:}

Substrate, plastic (Teflon or polypropylene) beakers and vessels, plastic tweezers and/or any other HF-approved lab ware  

**Caution: HF etches glass, so glass containers are incompatible with HF.**

### **Chemicals:**  {#chemicals:}

Hydrofluoric Acid (48-51% solution in water), Nitric Acid (HNO3 60%) and Acetic Acid (C2H4O2 99.5%)

Transene RSE 5:6:3, RSE-100 & RS-200 \[contains: hydrofluoric acid; nitric acid; acetic acid\]

- The etch rate will approximately double with every 10°C increase in temperature; stirring or agitation will increase the etch rate.  
- The etch rate will be reduced by approximately 50% by adding 1 part DI water to 2 parts etchant.  
- Recommended Operating Temperatures: 20-50°C (30-40°C most common)  
- Etch Rate at 25°C: 800Å/sec  
- Select Compatible Materials: Gold, copper, nickel  
- Select Incompatible Materials: Glass, titanium, alumina, silicon nitride  
- Compatible Plastics: HDPE, PP, Teflon, PFA, PVC

### **Personal Protective Equipment:**  {#personal-protective-equipment:}

Trionic gloves on top of nitrile gloves, vinyl apron with sleeves, safety glasses and face-shield

## **Procedure** {#procedure}

Note: This etch is intended for etching silicon and polysilicon, but it will also attack silicon dioxide and some metals (aluminum, titanium, etc.). You can mask an HNA etch with photoresist for a short etch (\~1 minute). The photoresist will have to be properly hard baked before the etch.  If you etch longer, the photoresist will start to peel off.  It is typically best to use a hard nitride mask.

### **Preparation**

1. Review the first aid procedures for HF exposure with your chemical buddy, including identifying the location of the HF First Aid Kit and Calcium Gluconate Gel.   
   Note that you cannot use HF alone. When using HF, you must ensure that there is at least one other person (your chemical buddy) in the vicinity of the process at all times. That person must call Public Safety (212-650-7777) in the event of an emergency and then assist you with first aid.

### **HNA Etch** {#hna-etch}

1. Get two plastic beakers that will fit your samples for processing from the “HF Supplies” drawer in the glassware rack along the wall to the right of the hood – one should be labeled “Water Only” and the other should be labeled “HF Only”.  
2. Get a plastic measuring beaker from the “HF Supplies” drawer in the glassware rack.  
3. Rinse all beakers with DI water prior to beginning the process.  
4. Fill the “HF Only” labeled beaker with DI water so that the water level will submerge the entire substrate, and then pour the DI water from the “HF Only” container into the measuring beaker to measure the amount of solution you’ll need to submerge your sample.  
5. Stand the beaker labeled “Water Only” to be used for rinsing the sample on a cleanroom wipe in the hood and fill it with DI water so that the water level will cover the entire substrate.  
6. Blow the beaker labeled “HF Only” semi-dry with the N2 gun and place it on a cleanroom wipe in the hood.  
7. Pour the DI water from the measuring beaker into the sink, then blow it semi-dry with the N2 gun and place it on a cleanroom wipe in the hood.  
8. Determine the amount of nitric acid, acetic acid and hydrofluoric acid you’ll need for your solution.  
9. If mixing HNA solution yourself:  
   1. Determine the amount of nitric acid, acetic acid and hydrofluoric acid you’ll need for your solution.  
   2. Carefully pour nitric acid into the measuring beaker to the volume needed and then carefully add it to the “HF Only” container.  
   3. Rinse out the measuring beaker with DI water in the sink, then blow it semi-dry with the N2 gun and place it on a cleanroom wipe.  
   4. Carefully pour acetic acid into the measuring beaker to the volume needed and then carefully add it to the nitric acid in the “HF Only” container.  
   5. Rinse out the measuring beaker with DI water in the sink, then blow it semi-dry with the N2 gun and place it on a cleanroom wipe.  
   6. Carefully pour hydrofluoric acid into the measuring beaker to the volume needed and then carefully add it to the nitric acid and acetic acid in the “HF Only” container.

   If using a premixed solution such as Transene RSE 5:6:3, RSE-100 or RSE-200, carefully pour the etchant into the measuring beaker to the volume needed and then pour it into the “HF Only” container.

10. Rinse out the measuring beaker with DI water in the sink, then blow it semi-dry with the N2 gun and place it on a cleanroom wipe in the hood.  
11. If you plan to heat the HNA solution for the duration of the etch, place the beaker of HF solution on the hotplate and set it to 40°C. **Never set the hotplate higher than 50°C.**  
12. Stir the HNA solution with plastic tweezers to ensure it is thoroughly mixed.  Rinse the tweezers with DI water in the sink.  
13. Calculate the etch time for your sample.  
14. Place your sample into the HNA solution using the plastic tweezers and allow it to soak in the HNA solution for the appropriate amount of time calculated in the previous step. Agitation of the etchant will help to accelerate the etch

### **DI Water Rinse** {#di-water-rinse}

1. When the etch time is complete, remove your sample from the HNA solution with the plastic tweezers.  
2. Transfer the sample carefully to the DI water rinse beaker. Make sure to leave the tweezers in the rinse beaker as well.  
3. Let the sample and tools soak in DI water for 1 minute.  
4. If you were heating the HNA solution, turn off the hotplate so the solution can begin to cool down.  
5. Remove the sample from the rinse beaker with the tweezers.  
6. Rinse the sample with DI water in the hood sink, holding it in the water stream for approximately 10 seconds or more.

### **Sample Dry** {#sample-dry}

1. After the water rinse is finished, blow the sample dry with the N2 gun.  
2. After getting most of the water off, you can dry the samples more in an oven or on a hotplate if allowable for your sample.

### **Cleanup** {#cleanup}

1. If you heated the HNA solution, allow it to cool to close to room temperature before disposing of the solution. If you are going to leave the mixture unattended, make sure it remains properly labeled and the Badger slot is still enabled.  
2. Carefully pour the HNA solution into the waste container designated for HF waste in the back of the hood.  
3. Rinse the beaker with DI water multiple times (typically 3 times or more) in the sink and then blow it as dry as possible with the N2 gun.  **DO NOT pour rinse water in the waste containers.**  
4. Dump the DI rinse beakers into the sink in the hood.  **DO NOT pour rinse water in the waste containers.**  
5. Rinse the beaker with DI water multiple times (typically 3 times or more) in the sink and then blow it as dry as possible with the N2 gun.  
6. Return all containers and plastic tweezers to their proper storage location.  
7. Wipe up any splashes or drops of fluid in the hood with wipes and dispose of them in the proper trash bin.  
8. Store the HF in the HF Cabinet.  Store the nitric acid in the Nitric Acid Cabinet.  Store the acetic acid in the Acids Cabinet.  
9. Inspect all of the PPE to ensure it did not come into contact with the chemicals before returning them to its storage location.

## **Accident Procedure** {#accident-procedure}

### **Hydrofluoric Acid or HNA Contact** {#hydrofluoric-acid-or-hna-contact}

## **Emergency Response Procedure**

**In the event of an HF exposure your chemical buddy must call Public Safety (212-650-7777), and notify them of the nature of the emergency. When the ambulance arrives, the chemical safety buddy must explain to the emergency personnel the nature of the exposure, give them the MSDS, and request that the victim be transported to Columbia Presbyterian Medical Center, which is equipped to handle HF burns. Note: The ambulance driver may not always comply with this request, in which case the proper emergency room should be left to the discretion of the driver.**

### **Skin Exposure**

1. Move the victim immediately under an emergency shower or other water source and flush the affected area with large amounts of cool running water for at least 5 minutes. Clothing, shoes and jewelry should be removed while the water is flowing onto the victim. Goggles should be removed last while the victim is facing the water flow. Colleagues must be EXTREMELY CAREFUL not to become contaminated while assisting the victim. Trionic gloves must be worn.  
2. While the victim is being rinsed with water, call Public Safety (212-650-7777) and inform the emergency dispatcher of the HF exposure and request emergency transport. Ensure emergency responders and treating physicians are aware of the nature of the chemical exposure. Not all hospitals are equipped to deal with HF exposure, so emergency responders need to know to take the victim to the right hospital. Provide a copy of the MSDS to emergency responders.  
3. After the affected area is flushed with copious amounts of water for at least five minutes, apply 2.5% calcium gluconate gel to the area of exposure. Massage gel into affected areas. If calcium gluconate gel is unavailable, flush skin surfaces with water for at least 15 minutes. In order to prevent cross contamination, the victim should self-apply the calcium gluconate gel. If the victim is unable to self-apply, anyone present can apply the gel after first putting on trionic gloves. Do not use regular nitrile gloves because they are not thick enough to provide an effective barrier against HF. Note the time when the calcium gluconate gel was first applied to the contaminated skin and provide this information to the emergency responders. Re-apply gel every 15 minutes until the victim arrives at the hospital and is treated by doctors.  
4. After the emergency responders arrive they will call the Emergency Room doctor for instructions and may administer the calcium carbonate tablets (antacid tablets) in the HF First Aid Kit.

   ### **Eye Exposure**

1. Immediately flush eyes for at least 5 minutes with copious cool flowing water. Call Public Safety (212-650-7777), inform the emergency dispatcher of the exposure and request emergency transport. The victim should then be transported to a medical facility. MEDICAL PERSONNEL may irrigate the victim’s eyes with a sterile 1% calcium gluconate solution.  
2. Ensure emergency responders and treating physicians are aware of the nature of the chemical exposure. Provide a copy of the MSDS to emergency responders.

   ### **Inhalation**

1. *If a large volume of hydrofluoric acid gas is inhaled.* Immediately remove the victim to fresh air. Call Public Safety (212-650-7777) and inform the emergency dispatcher of the exposure and request emergency transport.  
2. Ensure emergency responders and treating physicians are aware of the nature of the chemical exposure. Provide a copy of the MSDS to emergency responders.  
3. Inhalation of hydrofluoric acid fumes may cause swelling in the respiratory tract up to 24 hours after exposure. Persons who have inhaled hydrofluoric acid vapors may need prophylactic oxygen treatment and must be seen by a physician as soon as possible.

### **Nitric Acid and Acetic Acid Contact** {#nitric-acid-and-acetic-acid-contact}

- Skin: Rinse affected area with water for 5 minutes, removing contaminated clothing during rinse. **If there is a visible burn,** **get immediate medical attention.**   
- Eye: Immediately flush with water for at least 20 minutes while lifting upper and lower eyelids occasionally. **Get immediate medical attention.**  
- Ingestion: Do not induce vomiting. **Get immediate medical attention.**  
- Inhalation: Remove to fresh air. Resuscitate if necessary. Take care not to inhale any fumes released from the victim’s lungs. **Get immediate medical attention.**

### **Spills** {#spills}

#### **Small Spill Within the Hood**

If a small spill occurs and is fully contained within the hood:

* Wipe up the spill using appropriate wipes and dispose of them in the designated waste container.  
* If wipes are insufficient, use the absorbent pads stored in the bottom right corner of the hood.  
* If you are unsure how to clean up the material or feel uncomfortable doing so, **notify staff immediately**.

#### **Medium or Large Spill Within the Hood \- Always staff**

If the spill requires neutralization or use of an absorbent pillow from the spill kit:

* **Notify staff immediately.**  
* If the spill occurs **after hours**, contact cleanroom staff and post a message on Slack to alert other users **not to use the hood** until it has been properly cleaned and cleared by staff.

#### **Any Spill Outside the Hood**

If a spill occurs outside the hood:

1. **Notify cleanroom staff immediately.**  
2. **Evacuate the immediate area** (typically the entire bay containing the hood).  
3. If the spill occurs **after hours**, contact cleanroom staff and post a message on Slack to alert others. The cleanroom will remain closed until staff can safely manage the spill.

## **Revision History:** {#revision-history:}

* Version 0.0  – Created September 8th, 2017  
* Version 1.0  – Revised May 22, 2025  
* Version 1.1 \- Revised July 29, 2025
