Repository: asrc-nanofab/nanodocs

# NanoDocs

Documentation site for the ASRC Nanofabrication Facility, built with
[Zensical](https://zensical.org/) (modern theme) and served on
Cloudflare Pages at <https://nanodocs.pages.dev>.

## How the system works

The **source of truth is Google Docs**. Staff write and maintain every SOP,
hood document, and policy as a normal Google Doc. This repo never holds the
canonical content — it holds a synced, web-friendly rendering of it.

```mermaid
flowchart LR
    GD[Google Docs<br/>SOPs, policies] --> REG[Nanodocs Registry<br/>groups, assets, documents]
    REG --> SYNC[scripts/sync_gdocs.py]
    SYNC --> MD[Markdown pages<br/>docs/**/*.md]

File: docs/chemicals/rca_hood/rca_clean.md
<!-- AUTO-GENERATED by scripts/sync_gdocs.py from the Google Doc below. Edit the Google Doc, not this file. -->

# RCA Cleaning Procedure

<div class="doc-links" markdown="span">
[:material-file-document-outline: Google Doc](https://docs.google.com/document/d/1K4aSGcPMeBPrMqDWhkOVNtJZhjbr77MOZ8vOJRbYkpg/preview){ .md-button }
[:material-file-pdf-box: View PDF](../../assets/pdfs/chem/RCA_Clean_SOP.pdf){ .md-button }
[:material-download: Download](../../assets/pdfs/chem/RCA_Clean_SOP.pdf){ .md-button download="RCA_Clean_SOP.pdf" }
</div>

---

ASRC Standard Operating Procedure: 

# **Piranha Clean**

## **Principle of Operation**  {#principle-of-operation}

To clean organic residues off substrates.

*Danger: Piranha waste involves oxygen gas which can pressurize and break sealed containers.  Do not store mixed Piranha in a sealed container.  It is very important that you reset and start the Piranha waste timer on the fume hood whenever you dump Piranha waste in the acid carboy so the cleanroom staff can determine whether or not the Piranha waste is safe for disposal.*

## **Material Requirements** {#material-requirements}

### **Equipment:**  {#equipment:}

substrate, two glass beakers, graduated cylinder, and stainless steel tweezers

- *Warning: Pirahna attacks organics, including most plastics.  It will react violently with polyethylene and polypropylene tweezers and containers.  It will also react violently with organic solvents such as acetone and isopropanol.*

### **Chemicals:**  {#chemicals:}

Sulfuric Acid (H2SO4 96%) and Hydrogen Peroxide (H2O2 30%)

### **Personal Protective Equipment:**  {#personal-protective-equipment:}

Trionic gloves on top of nitrile gloves, vinyl apron with sleeves, safety glasses and face-shield

## **Procedure** {#procedure}

### **Piranha Clean** {#piranha-clean}

1. Get two glass beakers that will fit your samples for processing from the “Piranha Supplies” drawer in the glassware rack along the wall to the right of the hood – one should be labeled “Water Only” and the other should be labeled “Piranha Only”.  
2. Get a glass graduated cylinder from the “Piranha Supplies” drawer in the glassware rack.  
3. Rinse both beakers and the graduated cylinder with DI water prior to beginning the process.  
4. Fill the “Piranha Only” labeled beaker with DI water so that the water level will submerge the entire substrate, and then pour the DI water from the “Piranha Only” container into the graduated cylinder to measure the amount of solution you’ll need to submerge your sample. Note that you should only use as much piranha solution as you need to clean your sample. Piranha produces oxygen gas as it reacts, so using excessive amounts of piranha can create an explosion hazard.  
5. Stand the beaker labeled “Water Only” to be used for rinsing the sample on a cleanroom wipe in the hood and fill it with DI water so that the water level will cover the entire substrate.  
6. Blow the beaker labeled “Piranha Only” semi-dry with the N2 gun and place it on a cleanroom wipe in the hood.  
7. Pour the DI water from the graduated cylinder into the sink, then blow it semi-dry with the N2 gun and place it on a cleanroom wipe in the hood.  
8. Carefully pour sulfuric acid into the graduated cylinder to measure out the amount you need and then pour the sulfuric acid into the beaker labeled “Piranha Only”.  
9. Rinse out the graduated cylinder with DI water in the sink, then blow it semi-dry with the N2 gun and place it on a cleanroom wipe in the hood.  
10. If you plan to heat the piranha solution for the duration of the clean, place the beaker of sulfuric acid on the hotplate and set it to 80°C. **Never set the hotplate higher than 100°C.** The reaction of sulfuric acid with hydrogen peroxide is exothermic, generating heat exceeding 100°C. The only reason to heat the solution is to maintain a temperature of 80°C, which is optimal for cleaning applications.  
11. Carefully pour hydrogen peroxide into the graduated cylinder to measure out the amount that is 1/3 of the amount of sulfuric acid you measured out if you are doing a 3:1 mixture.  
12. Slowly pour the hydrogen peroxide into the sulfuric acid. The solution will immediately begin to bubble and generate heat as it reacts.  
13. Place your sample into the piranha using tweezers and agitate the solution slightly in order to ensure that it has mixed thoroughly.  
14. Allow your samples to sit in the Piranha clean for 10-20 minutes to remove all organics. Make sure there is a label with your name, the date and chemical contents next to it, and leave the Badger slot for the hood enabled while your chemicals remain in the hood.  
15. Rinse out the graduated cylinder with DI water in the sink, then blow it semi-dry the N2 gun and place it on a cleanroom wipe in the hood.

### **DI Water Rinse** {#di-water-rinse}

1. When the clean is complete, remove your sample from the piranha solution with tweezers. *It is often best to use a small trickle of DI water from one of the DI water guns to break the surface tension of the piranha solution as you remove your sample so don’t recoat your sample with contaminants as you take it out. Only use a small trickle as you do not want to add too much water (sulfuric acid reacts with water) and you don’t want to splash piranha outside of the beaker.*  
2. Transfer the sample carefully to the DI water rinse beaker. Make sure to leave the tweezers in the rinse beaker as well.  
3. Let the sample and tools soak in DI water for 1 minute.  
4. Turn off the hotplate heating the piranha solution so that it can begin to cool down.  
5. Remove the sample from the rinse beaker with the tweezers.   
6. Rinse the sample with DI water in the hood sink, holding it in the water stream for approximately 10 seconds or more.

### **Sample Dry** {#sample-dry}

1. After the water rinse is finished, blow the sample dry with the N2 gun.

### **Cleanup** {#cleanup}

1. Allow the hot piranha to cool to close to room temperature before disposing of the solution. If you are going to leave the mixture unattended, make sure it remains properly labeled and the Badger slot is still enabled.  
2. Carefully pour the piranha solution into the waste container designated for piranha waste in the back of the hood.  
3. Rinse the beaker with DI water multiple times (typically 3 times or more) in the sink and then blow it as dry as possible with the N2 gun.  **DO NOT pour rinse water in the waste containers.**  
4. Dump the DI rinse beakers into the sink in the hood.  **DO NOT pour rinse water in the waste containers.**  
5. Rinse the beaker with DI water multiple times (typically 3 times or more) in the sink and then blow it as dry as possible with the N2 gun.  
6. Return all glassware to its proper storage location.

## **Accident Procedure** {#accident-procedure}

### **Contact** {#contact}

- Skin: Remove contaminated clothing, wash skin with soap and water. **If there is any irritation, get immediate medical attention.**   
- Eye: Immediately flush with water for at least 15 minutes while lifting upper and lower eyelids occasionally. **Get immediate medical attention.**  
- Ingestion: Do not induce vomiting. **Get immediate medical attention.**  
- Inhalation: Remove to fresh air. Resuscitate if necessary. Take care not to inhale any fumes released from the victim’s lungs. **Get immediate medical attention.**

### **Spills** {#spills}

#### **Small Spill Within the Hood**

If a small spill occurs and is fully contained within the hood:

* Wipe up the spill using appropriate wipes and dispose of them in the designated waste container.  
* If wipes are insufficient, use the absorbent pads stored in the bottom right corner of the hood.  
* If you are unsure how to clean up the material or feel uncomfortable doing so, **notify staff immediately**.

#### **Medium or Large Spill Within the Hood \- Always staff**

If the spill requires neutralization or use of an absorbent pillow from the spill kit:

* **Notify staff immediately.**  
* If the spill occurs **after hours**, contact cleanroom staff and post a message on Slack to alert other users **not to use the hood** until it has been properly cleaned and cleared by staff.

#### **Any Spill Outside the Hood**

If a spill occurs outside the hood:

1. **Notify cleanroom staff immediately.**  
2. **Evacuate the immediate area** (typically the entire bay containing the hood).  
3. If the spill occurs **after hours**, contact cleanroom staff and post a message on Slack to alert others. The cleanroom will remain closed until staff can safely manage the spill.

## **Revision History:** {#revision-history:}

* Version 0.0  – Created September 8th, 2017  
* Version 1.0  – Revised May 22, 2025  
* Version 1.1 \- Revised June 27, 2025

File: docs/chemicals/solvent_hood/index.md
<!-- AUTO-GENERATED by scripts/sync_gdocs.py from the Google Doc below. Edit the Google Doc, not this file. -->

# Solvent Lift-Off Hood

<div class="doc-links" markdown="span">
[:material-file-document-outline: Google Doc](https://docs.google.com/document/d/16OSeeL1jXSGKkX6lI78EIyhBQONfz8GxHnL7XUGWk14/preview){ .md-button }
[:material-file-pdf-box: View PDF](../../assets/pdfs/chem/Solvent_Lift-Off_Hood.pdf){ .md-button }
[:material-download: Download](../../assets/pdfs/chem/Solvent_Lift-Off_Hood.pdf){ .md-button download="Solvent_Lift-Off_Hood.pdf" }
</div>

---

## Solvents/Lift-Off Hood

### Standard Operating Procedure

## Section 1: Process Description {#section-1:-process-description}

The Solvents/Lift-Off Hood is an Air Control stainless steel fume hood designed for non-corrosive chemical work. Located in the metrology bay of the cleanroom, this hood is designated for solvents only and is to be used for cleaning substrates and other samples with solvents and performing post-deposition or post-etch lift-off of photo- and EBL-resists. There are two sonicator tanks built into the hood that can be used to assist with cleaning or lift-off processes.

DI water and dry nitrogen guns are available in the hood for rinsing and blowing dry samples and glassware. Squeeze bottles of isopropanol, acetone and methanol are also available in the hood to be used for rinsing samples. A rack of glassware designated for use in the solvents/lift-off hood only is located near the hood, though users may also bring their own glassware to be used in the hood if so desired. There are three stainless steel carboys located in the hood for disposal of most solvents used in the hood, though any halogenated solvents used in the hood must be disposed of into a separate waste container.

## Section 2: Safety Protocols {#section-2:-safety-protocols}

### Potential Hazards {#potential-hazards}

| Hazardous Chemical | Hazard Sign | Hazard Statements |
| ----- | ----- | ----- |
| Isopropanol \[Isopropyl alcohol; 2-propanol\] | ![](img/b0820edd970c.jpg){ width="96" }![](img/b1c097ef480a.png){ width="95" }![](img/933ea4999773.png){ width="96" } | Highly flammable liquid and vapor Causes serious eye irritation May cause respiratory irritation May cause drowsiness or dizziness May cause damage to organs through prolonged or repeated exposure  |
| Acetone \[2-propanone; Dimethyl ketone\] | ![](img/b0820edd970c.jpg){ width="96" }![](img/b1c097ef480a.png){ width="95" }![](img/933ea4999773.png){ width="96" } | Highly flammable liquid and vapor Causes serious eye irritation May cause drowsiness or dizziness May cause damage to organs through prolonged or repeated exposure Repeated exposure may cause skin dryness or cracking |
| Methanol \[Methyl alcohol\] | ![](img/b0820edd970c.jpg){ width="96" }![](img/a4ada579aeba.jpg){ width="96" }![](img/933ea4999773.png){ width="96" } | Highly flammable liquid and vapor Causes damage to organs (eyes/central nervous system) Toxic if swallowed, in contact with skin or if inhaled |
| Remover PG \[NMP; N-methylpyrrolidinone; N-methyl-2-pyrrolidone\] | ![](img/b1c097ef480a.png){ width="95" }![](img/933ea4999773.png){ width="96" } | Combustible liquid Causes skin irritation Causes serious eye irritation May cause respiratory irritation May damage fertility or the unborn child May cause damage to organs through prolonged or repeated exposure |
| Ethanol \[Ethyl alcohol\] | ![](img/b0820edd970c.jpg){ width="96" }![](img/b1c097ef480a.png){ width="95" } | Highly flammable liquid and vapor Causes serious eye irritation |
| Toluene \[Toluol\] | ![](img/b0820edd970c.jpg){ width="96" }![](img/933ea4999773.png){ width="96" }![](img/b1c097ef480a.png){ width="95" } | Highly flammable liquid and vapor May be fatal if swallowed and enters airways Causes skin irritation Causes serious eye irritation May cause drowsiness or dizziness Suspected of damaging fertility or the unborn child May cause damage to organs (central nervous system) through prolonged or repeated exposure |
| Chloroform \[Trichloromethane\] | ![](img/a4ada579aeba.jpg){ width="96" }![](img/933ea4999773.png){ width="96" } | Harmful if swallowed Toxic if inhaled Causes skin irritation Causes serious eye irritation Suspected of causing cancer Suspected of damaging fertility or the unborn child May cause respiratory irritation May cause drowsiness or dizziness May cause damage to organs (liver, kidney) through prolonged or repeated exposure |

### Physical Hazards

| Hazard | Hazard Sign | Hazard Statements |
| ----- | :---: | ----- |
| Pressurized gas | ![](img/e45aac766869.jpg){ width="101" } | Nitrogen guns in the hood are pressurized |
| Hot Plate | ![](img/eb60111b034b.png){ width="100" } | Can cause severe thermal burns |

### Routes of Exposure {#routes-of-exposure}

There is a risk of skin or eye exposure when handling chemicals that can be mitigated by wearing proper PPE.

There is an inhalation risk when using chemicals, which must only be opened and handled under a fume hood to reduce or eliminate exposure. Check the photohelic exhaust monitor located at the top left corner of the fume hood to ensure that the exhaust is active and at an adequate level before doing any chemical work in the hood.

There is a risk of launching objects by spraying them with the nitrogen guns in the hood that can be mitigated by always aiming the nitrogen gun into the hood and away from people.

There is a risk of splattering chemicals by spraying them with the nitrogen guns in the hood that can be mitigated by always aiming the nitrogen gun into the hood and away from people and never directly spraying chemicals with the nitrogen guns.

There is a risk of severe skin burns if a hotplate is touched, which can be prevented by using tweezers when handling samples on the hotplate and never touching it directly with hands or other body parts. When heating chemicals in glassware on a hotplate, do remove from the hotplate until the hotplate has been turned off and the chemicals have returned to room temperature.

### Personal Protective Equipment Requirements {#personal-protective-equipment-requirements}

Users must be wearing the nitrile cleanroom gloves required throughout the cleanroom at all times. It is also recommended that users wear a second pair of gloves over the first pair. Chemicals may splash onto gloves, which could lead to contaminating other equipment in the cleanroom if gloves are not changed after using chemicals. Wearing a second pair of gloves makes it easier to remove, dispose of and replace soiled gloves.

Safety glasses are required when using the solvents hood.

### Waste Disposal {#waste-disposal}

#### Solvents {#solvents}

There are three chemical waste slots in the back of the solvents/lift-off hood that drain to stainless steel carboys under the hood. All regular solvents, such as isopropanol, acetone, methanol, ethanol, toluene, and NMP (Remover PG) should go into the carboys. Any of these solvents can go into any of the three carboys in spite of the labeling above them.

#### Halogenated Solvents {#halogenated-solvents}

Halogenated solvents, such as chloroform, must be disposed of in a waste bottle and stored in the chemical waste cabinet in the lithography bay. The waste bottle must be labelled with the full names of the chemical contents, meaning no abbreviations or tradenames are to be used on the label. Generally, there should already be a waste bottle set up in the waste cabinet for halogenated solvents.

#### Sonicator Tank {#sonicator-tank}

The sonicator tanks in the hood also drain into the carboys, so if the tank is filled with solvents.  Water put into the tank will also have to be drained into the carboy, so when filling with water do not fill to excess. Instead, use just enough water so that the sensor in the control screen indicates it is full. There is a drain button in the sonicator tank control screen in the hood’s control screen. When the button is green, the drain is open.

#### Soiled Wipes and Gloves {#soiled-wipes-and-gloves}

Dispose of gloves and wipes soiled with chemicals in a red hazardous waste bin.

#### Sharps {#sharps}

Dispose of any used pipettes or swabs in the sharps waste container.

Dispose of used or failed substrates in a sharps waste container.

Dispose of broken chemical glassware in a sharps waste container.

## Section 3: Process {#section-3:-process}

### Preparation

1. Check whether any users have any of the  slots for the “Solvent/Lift-Off Hood” in Badger enabled. If so, confirm that they’re actually still using the hood. Users should have the hood enabled as long as they have chemicals in the hood. If all slots are enabled, you cannot use the hood until 1 of them opens.

2. Enable one of the “Solvent/Lift-Off Hood” user slots in Badger.

3. Check the state of the hood:

    1. If other users have chemistry in the hood, coordinate with them so your work in the hood does not overlap too much with theirs. While four users can have chemistry in the hood at the same time, only two users can be working at the hood at any time.

    2. Check the photohelic exhaust monitor located at the top left corner of the fume hood to ensure that the exhaust is active and at an adequate level.

    3. Check the status of the carboys in the hood controls if you will be disposing of solvents that go into the carboys.

    4. Confirm that the hood is in a clean and safe state. If other users’ chemistry is in the hood, it should be towards the back of the hood and unattended chemicals must be covered.

### Solvent Cleaning or Lift-Off

1. Get one glass beaker that will fit your samples for processing from the “Solvent/Lift-Off Hood Supplies” glassware rack along the wall to the right of the hood.  
2. Rinse the beaker with IPA or a very small amount of DI water prior to beginning the process. Since there is no sink in this hood, all waste must go into a carboy, so it is advised that excessive amounts of water should not be used and disposed of in the carboy.  
3. Blow the beaker semi-dry with the N2 gun and place it on a cleanroom wipe in the hood.  
4. Retrieve the required solvent from the solvents cabinet. If you plan to use Remover PG (NMP), but your group does not already have its own bottle, you must request a bottle from the cleanroom staff. If using acetone or IPA, pour from the main bottles stored in the solvent cabinet. DO NOT open and pour acetone or IPA from the squeeze bottles kept in the hood.  
5. Carefully pour enough solvent into the beaker so that your sample will be completely submerged in it.  
6. Place your sample into the solvent using tweezers and begin agitating the solution.  
7. If you are heating your sample to assist with lift-off, place the beaker containing your sample and solvent onto the hotplate in the hood. The setting on the hotplate should never be set over 100°C.  
    If you are using Remover PG, it is safe to leave it on the hotplate overnight so long as it is covered and labeled. DO NOT overheat Remover PG as it can burn.  
    If you are heating IPA or acetone, you cannot leave your chemicals unattended while they’re on the hotplate as they will likely boil off quickly. It is typically not recommended to heat IPA or acetone.  
8. Allow your samples to sit in the solvent for the duration of time required to develop your features. If you are leaving your chemistry unattended for this time, make sure there is a label with your name, the date and chemical contents next to it, and leave the Badger slot for the hood enabled while your chemicals remain in the hood.

### Solvent Rinse

1. Get one more glass beaker that will fit your samples for processing from the “Solvent/Lift-Off Hood Supplies” glassware rack along the wall to the right of the hood.  
2. Rinse the beaker with IPA or a very small amount of DI water prior to beginning the process. Since there is no sink in this hood, all waste must go into a carboy, so it is advised that excessive amounts of water should not be used and disposed of in the carboy.  
3. Blow the beaker semi-dry with the N2 gun and place it on a cleanroom wipe in the hood.  
4. Retrieve a bottle of IPA from the solvents cabinet. DO NOT open and pour IPA from the squeeze bottles kept in the hood.  
5. Carefully pour enough IPA into the beaker so that your sample will be completely submerged in it.  
6. When the clean or lift-off of your sample is complete, remove your sample from the solvent with tweezers. *It is often best to use a small trickle of another solvent from a squeeze bottle to rinse your sample and break the surface tension of the chemical solution as you remove your sample so don’t coat your sample with contaminants as you take it out.*  
7. Transfer the sample carefully to the new beaker of IPA.  
8. Let the sample soak in IPA for 1 minute, agitating it to help remove any left over particulates.  
9. Remove the sample from the IPA with the tweezers. *It is often best to use a small trickle of IPA from a squeeze bottle to rinse your sample and break the surface tension of the chemical solution as you remove your sample so don’t coat your sample with contaminants as you take it out.*  
10. Rinse the sample with IPA over the beaker.

### Sample Dry

1. After the IPA rinse is finished, immediately blow the sample dry with the N2 gun. Be careful to use a full blast of nitrogen as it is easy to blow your sample out of the tweezers if it is too strong.

### Cleanup

1. Carefully pour the solvent waste into one of the carboy drains at the back of the hood.  
2. Rinse the beakers with IPA multiple times (typically 3 times or more), pouring the waste into a carboy drain, and then blow it as dry as possible with the N2 gun.  
3. If you wish to also rinse with DI water, take the beakers to the Litho-Development Hood in the Lithography Bay to do so in the sink in that hood.  This is optional, but it can help to remove any leftover solvent residue from the glassware.  
4. Return all glassware to a drawer in the litho-development glassware rack.

## Section 4: Accident Procedure

### **Chemical Exposure**

- Skin: Remove contaminated clothing, wash skin with soap and water. **If there is any irritation, get immediate medical attention.**   
- Eye: Immediately flush with water for at least 15 minutes while lifting upper and lower eyelids occasionally. **Get immediate medical attention.**  
- Ingestion: Do not induce vomiting. **Get immediate medical attention.**  
- Inhalation: Remove to fresh air. Resuscitate if necessary. Take care not to inhale any fumes released from the victim’s lungs. **Get immediate medical attention.**

### **Spills**

##### **Small Spill Within the Hood**

If a small spill occurs and is fully contained within the hood:

* Wipe up the spill using appropriate wipes and dispose of them in the designated waste container.  
* If wipes are insufficient, use the absorbent pads stored in the bottom right corner of the hood.  
* If you are unsure how to clean up the material or feel uncomfortable doing so, **notify staff immediately**.

##### **Medium or Large Spill Within the Hood \- Always staff**

If the spill requires use of an absorbent pillow from the spill kit:

* **Notify staff immediately.**  
* If the spill occurs **after hours**, contact cleanroom staff and post a message on Slack to alert other users **not to use the hood** until it has been properly cleaned and cleared by staff.

##### **Any Spill Outside the Hood**

If a spill occurs outside the hood:

1. **Notify cleanroom staff immediately.**  
2. **Evacuate the immediate area** (typically the entire bay containing the hood).  
3. If the spill occurs **after hours**, contact cleanroom staff and post a message on Slack to alert others. The cleanroom will remain closed until staff can safely manage the spill.

File: docs/chemicals/wet-processing/caustics-hood/aluminum-etch.md
<!-- AUTO-GENERATED by scripts/sync_gdocs.py from the Google Doc below. Edit the Google Doc, not this file. -->

# Aluminum Etch

<div class="doc-links" markdown="span">
[:material-file-document-outline: Google Doc](https://docs.google.com/document/d/1sY9ryit4Lrh_y8Saq49lXGpBvjVZQ8X8OhuhvA_iZF8/preview){ .md-button }
[:material-file-pdf-box: View PDF](../../../assets/pdfs/chemicals/wet-processing/caustics-hood/aluminum-etch.pdf){ .md-button }
[:material-download: Download](../../../assets/pdfs/chemicals/wet-processing/caustics-hood/aluminum-etch.pdf){ .md-button download="Aluminum Etch.pdf" }
</div>

---

Standard Operating Procedure: 

##     **Aluminum Etch**

### **Principle of Operation** {#principle-of-operation}

To remove aluminum from a substrate – patterned or unpatterned.

### **Material Requirements** {#material-requirements}

#### **Equipment:** 

Substrate, glass beaker (for etchant), glass beaker (for rinse) and stainless steel tweezers

#### **Chemicals:** 

Transene Aluminum Etchant Type A \[contains: nitric acid, phosphoric acid, acetic acid\]

- The etch rate will approximately double with every 10°C increase in temperature; stirring or agitation will increase the etch rate.  
- The etch rate will be reduced by approximately 50% by adding 1 part DI water to 2 parts etchant.  
- Recommended Operating Temperatures: 20-80°C (30-40°C most common)  
- Etch Rate at 25°C: 30Å/sec  
- Etch Rate at 40°C: 80Å/sec  
- Select Compatible Materials: Silicon oxide, gold, nichrome  
- Select Incompatible Materials: Aluminum oxide, silicon nitride  
- Compatible Plastics: HDPE, PP, Teflon, PFA, PVC

Transene Aluminum Etchant Type D \[contains: sodium-m-nitrobenzene sulfonate, phosphoric acid, acetic acid\]

- The etch rate will approximately double with every 10°C increase in temperature; stirring or agitation will increase the etch rate.  
- The etch rate will be reduced by approximately 50% by adding 1 part DI water to 2 parts etchant.  
- Recommended Operating Temperatures: 20-80°C (30-40°C most common)  
- Etch Rate at 25°C: 30Å/sec  
- Etch Rate at 40°C: 125Å/sec  
- Select Compatible Materials: Silicon oxide, gold  
- Select Incompatible Materials: Aluminum oxide, silicon nitride  
- Compatible Plastics: HDPE, PP, Teflon, PFA, PVC

#### **Personal Protective Equipment:** 

Trionic gloves on top of nitrile gloves, apron, safety glasses and face-shield

### **Procedure** {#procedure}

#### **Aluminum Etch** {#aluminum-etch}

1. Get two glass beakers that will fit your samples for processing from the “Acid Supplies” drawer in the glassware rack to the left of the hood – one should be labeled “Water Only” and the other should be labeled “Acids Only”.  
2. Rinse both beakers with DI water prior to beginning the process.  
3. Stand the beaker labeled “Water Only” to be used for rinsing the sample on a cleanroom wipe in the hood and fill it with DI water so that the water level will cover the entire substrate.  
4. Blow the beaker labeled “Acids Only” semi-dry and place it on a cleanroom wipe in the hood.  
5. Carefully pour the Aluminum Etchant into the “Acids Only” beaker so that there is enough liquid to cover your submerged sample.  
6. If you plan to heat the etch, place the beaker of Aluminum Etchant on the hotplate and bring it up to temperature, setting the hotplate temperature to at least 10°C higher than your target temperature. *You will need to monitor the temperature of the etchant with a glass thermometer placed in the etchant in order to be accurate.*  
7. Calculate the etch time for your sample. You will need to know the thickness of your aluminum layer.  
    1. At 25°C, the aluminum will etch at a rate of approximately 180 nm/min.  
    2. At 50°C, the aluminum will etch at a rate of approximately 660 nm/min or higher depending on the etchant type.  
8. Place your sample into the etchant using tweezers and soak it for the appropriate amount of time calculated in the previous step. Agitation of the etchant will help to accelerate the etch.

#### **DI Water Rinse** {#di-water-rinse}

1. When the etch is complete, remove your sample from the etchant with tweezers and  transfer the sample carefully to the DI water rinse beaker.  Make sure to leave the tweezers in the rinse beaker as well.  
2. Let the sample and tools soak in DI water for 1 minute.  
3. Remove the sample from the rinse beaker with the tweezers.   
4. Rinse the sample with DI water in the hood sink, holding it in the water stream for approximately 10 seconds or more.

#### **Sample Dry** {#sample-dry}

1. After the water rinse is finished, blow the sample dry with the N2 gun.  
2. After getting most of the water off, you can dry the samples more in an oven or on a hotplate, if allowable for your sample.  
3. Inspect sample for traces of un-etched aluminum. If features are small, use an optical microscope. **DO NOT use a microscope, or any other equipment in the facility while wearing the hood PPE.** If more etch time is required, place wafer back into the etchant for another 30 seconds while agitating. Repeat rinse and dry procedures.

#### **Cleanup** {#cleanup}

1. The etchant may be used for multiple etches. For temporary storage (\<1 day), place a watch glass over the etchant beaker and store on fab wipes in the back of the hood. Make sure there is a label with your name, the date and chemical contents next to it, and leave the Badger slot for the hood enabled while your chemicals remain in the hood.  
2. Dump the etchant waste into the waste container designated for acids in the back of the hood.  
3. Rinse the beaker with DI water multiple times (typically 3 times or more) in the sink and then blow it as dry as possible with the nitrogen gun.  **DO NOT pour rinse water in the waste containers.**  
4. Dump the DI rinse beakers into the sink in the hood.  **DO NOT pour rinse water in the waste containers.**  
5. Rinse the beaker with DI water multiple times (typically 3 times or more) in the sink and then blow it as dry as possible with the nitrogen gun.  
6. Return all glassware to its proper storage location.  
7. Wipe up any splashes or drops of fluid in the hood with wipes and dispose of them in the proper trash bin.  
8. Store the Aluminum Etchant in the Nitric Acid Cabinet.  
9. Inspect all of the PPE to ensure it did not come in contact with the etchant before returning it to its storage location.

### **Accident Procedure** {#accident-procedure}

#### **Contact** {#contact}

- Skin: Remove contaminated clothing, wash skin with soap and water. **If there is any irritation, get immediate medical attention.**   
- Eye: Immediately flush with water for at least 15 minutes while lifting upper and lower eyelids occasionally. **Get immediate medical attention.**  
- Ingestion: Do not induce vomiting. **Get immediate medical attention.**  
- Inhalation: Remove to fresh air. Resuscitate if necessary. Take care not to inhale any fumes released from the victim’s lungs. **Get immediate medical attention.**

#### **Spills** {#spills}

##### **Small Spill Within the Hood**

If a small spill occurs and is fully contained within the hood:

* Wipe up the spill using appropriate wipes and dispose of them in the designated waste container.  
* If wipes are insufficient, use the absorbent pads stored in the bottom right corner of the hood.  
* If you are unsure how to clean up the material or feel uncomfortable doing so, **notify staff immediately**.

##### **Medium or Large Spill Within the Hood \- Always staff**

If the spill requires neutralization or use of an absorbent pillow from the spill kit:

* **Notify staff immediately.**  
* If the spill occurs **after hours**, contact cleanroom staff and post a message on Slack to alert other users **not to use the hood** until it has been properly cleaned and cleared by staff.

##### **Any Spill Outside the Hood**

If a spill occurs outside the hood:

1. **Notify cleanroom staff immediately.**  
2. **Evacuate the immediate area** (typically the entire bay containing the hood).  
3. If the spill occurs **after hours**, contact cleanroom staff and post a message on Slack to alert others. The cleanroom will remain closed until staff can safely manage the spill.

### **Revision History:** {#revision-history:}

* Version 0.0  – Created September 8th, 2017  
* Version 1.0  – Revised May 22, 2025  
* Version 1.1 \- Revised June 26, 2025

File: docs/chemicals/wet-processing/caustics-hood/chrome-etch.md
<!-- AUTO-GENERATED by scripts/sync_gdocs.py from the Google Doc below. Edit the Google Doc, not this file. -->

# Chrome Etch

<div class="doc-links" markdown="span">
[:material-file-document-outline: Google Doc](https://docs.google.com/document/d/1KGMAyNuV7d_IKULiMIsnu3mv2qEcMy-Go3yxuJijZLQ/preview){ .md-button }
[:material-file-pdf-box: View PDF](../../../assets/pdfs/chemicals/wet-processing/caustics-hood/chrome-etch.pdf){ .md-button }
[:material-download: Download](../../../assets/pdfs/chemicals/wet-processing/caustics-hood/chrome-etch.pdf){ .md-button download="Chrome Etch.pdf" }
</div>

---

ASRC Nanofab – Standard Operating Procedure: 

## **Chromium Etch**

### **Principle of Operation** {#principle-of-operation}

To remove chromium from a substrate – patterned or unpatterned.

### **Material Requirements** {#material-requirements}

#### **Equipment:**  {#equipment:}

Substrate, glass beaker (for etchant), glass beaker (for rinse) and stainless steel tweezers

#### **Chemicals:**  {#chemicals:}

Transene Chromium Etchant 1020 \[contains: nitric acid, ceric ammonium nitrate\]

- The etch rate will approximately double with every 10°C increase in temperature; stirring or agitation will increase the etch rate.  
- The etch rate will be reduced by approximately 50% by adding 1 part DI water to 2 parts etchant.  
- Recommended Operating Temperatures: 20-80°C (30-40°C most common)  
- Etch Rate at 40°C: 40Å/sec  
- Select Compatible Materials: Gold, titanium, oxide, nitride, silicon  
- Select Incompatible Materials: Aluminum, nickel, copper, nichrome  
- Compatible Plastics: HDPE, PP, Teflon, PFA, PVC

#### **Personal Protective Equipment:**  {#personal-protective-equipment:}

Trionic gloves on top of nitrile gloves, apron, safety glasses and face-shield

### **Procedure** {#procedure}

#### **Chromium Etch** {#chromium-etch}

1. Get two glass beakers that will fit your samples for processing from the “Acid Supplies” drawer in the glassware rack to the left of the hood – one should be labeled “Water Only” and the other should be labeled “Acids Only”.  
2. Rinse both beakers with DI water prior to beginning the process.  
3. Stand the beaker labeled “Water Only” to be used for rinsing the sample on a cleanroom wipe in the hood and fill it with DI water so that the water level will cover the entire substrate.  
4. Blow the beaker labeled “Acids Only” semi-dry and place it on a cleanroom wipe in the hood.  
5. Carefully pour the Chromium Etchant into the “Acids Only” beaker so that there is enough liquid to cover your submerged sample.  
6. If you plan to heat the etch, place the beaker of Chromium Etchant on the hotplate and bring it up to temperature, setting the hotplate temperature to at least 10°C higher than your target temperature. *You will need to monitor the temperature of the etchant with a glass thermometer placed in the etchant in order to be accurate.*  
7. Calculate the etch time for your sample. You will need to know the thickness of your chromium layer. At 25°C, the chromium will etch at a rate of approximately 4 nm/min.  
8. Place your sample into the etchant using tweezers and soak it for the appropriate amount of time calculated in the previous step. Agitation of the etchant will help to accelerate the etch.

#### **DI Water Rinse**

1. When the etch is complete, remove your sample from the etchant with tweezers and  transfer the sample carefully to the DI water rinse beaker.  Make sure to leave the tweezers in the rinse beaker as well.  
2. Let the sample and tools soak in DI water for 1 minute.  
3. Remove the sample from the rinse beaker with the tweezers.   
4. Rinse the sample with DI water in the hood sink, holding it in the water stream for approximately 10 seconds or more.

#### **Sample Dry**

1. After the water rinse is finished, blow the sample dry with the N2 gun.  
2. After getting most of the water off, you can dry the samples more in an oven or on a hotplate, if allowable for your sample.  
3. Inspect sample for traces of un-etched chromium. If features are small, use an optical microscope. **DO NOT use a microscope, or any other equipment in the facility while wearing the hood PPE.** If more etch time is required, place wafer back into the etchant for another 30 seconds while agitating. Repeat rinse and dry procedures.

#### **Cleanup** {#cleanup}

1. The etchant may be used for multiple etches. For temporary storage (\<1 day), place a watch glass over the etchant beaker and store on fab wipes in the back of the hood. Make sure there is a label with your name, the date and chemical contents next to it, and leave the Badger slot for the hood enabled while your chemicals remain in the hood.  
2. Dump the etchant waste into the waste container designated for “Chromium Etchant” in the back of the hood.  
3. Rinse the beaker with DI water multiple times (typically 3 times or more) in the sink and then blow it as dry as possible with the nitrogen gun.  **DO NOT pour rinse water in the waste containers.**  
4. Dump the DI rinse beakers into the sink in the hood.  **DO NOT pour rinse water in the waste containers.**  
5. Rinse the beaker with DI water multiple times (typically 3 times or more) in the sink and then blow it as dry as possible with the nitrogen gun.  
6. Return all glassware to its proper storage location.  
7. Wipe up any splashes or drops of fluid in the hood with chemical wipes and dispose of them in the trash.  
8. Store the Chromium Etchant in the Nitric Acid Cabinet.  
9. Inspect all of the PPE to ensure it did not come in contact with the etchant before returning it to its storage location.

### **Accident Procedure** {#accident-procedure}

#### **Contact** {#contact}

- Skin: Remove contaminated clothing, wash skin with soap and water. **If there is any irritation, get immediate medical attention.**   
- Eye: Immediately flush with water for at least 15 minutes while lifting upper and lower eyelids occasionally. **Get immediate medical attention.**  
- Ingestion: Do not induce vomiting. **Get immediate medical attention.**  
- Inhalation: Remove to fresh air. Resuscitate if necessary. Take care not to inhale any fumes released from the victim’s lungs. **Get immediate medical attention.**

#### **Spills** {#spills}

##### **Small Spill Within the Hood**

If a small spill occurs and is fully contained within the hood:

* Wipe up the spill using appropriate wipes and dispose of them in the designated waste container.  
* If wipes are insufficient, use the absorbent pads stored in the bottom right corner of the hood.  
* If you are unsure how to clean up the material or feel uncomfortable doing so, **notify staff immediately**.

##### **Medium or Large Spill Within the Hood \- Always staff**

If the spill requires neutralization or use of an absorbent pillow from the spill kit:

* **Notify staff immediately.**  
* If the spill occurs **after hours**, contact cleanroom staff and post a message on Slack to alert other users **not to use the hood** until it has been properly cleaned and cleared by staff.

##### **Any Spill Outside the Hood**

If a spill occurs outside the hood:

1. **Notify cleanroom staff immediately.**  
2. **Evacuate the immediate area** (typically the entire bay containing the hood).  
3. If the spill occurs **after hours**, contact cleanroom staff and post a message on Slack to alert others. The cleanroom will remain closed until staff can safely manage the spill.

### **Revision History:** {#revision-history:}

* Version 0.0  – Created September 8th, 2017  
* Version 1.0  – Revised May 22, 2025  
* Version 1.1 \- Revised June 26, 2025
