Repository: asrc-nanofab/nanodocs

# NanoDocs

Documentation site for the ASRC Nanofabrication Facility, built with
[Zensical](https://zensical.org/) (modern theme) and served on
Cloudflare Pages at <https://nanodocs.pages.dev>.

## How the system works

The **source of truth is Google Docs**. Staff write and maintain every SOP,
hood document, and policy as a normal Google Doc. This repo never holds the
canonical content — it holds a synced, web-friendly rendering of it.

```mermaid
flowchart LR
    GD[Google Docs<br/>SOPs, policies] --> REG[Nanodocs Registry<br/>groups, assets, documents]
    REG --> SYNC[scripts/sync_gdocs.py]
    SYNC --> MD[Markdown pages<br/>docs/**/*.md]
    SYNC --> IMG[Original-res images<br/>docs/**/img/]
    SYNC --> PDF[Local PDFs<br/>docs/assets/pdfs/]
    PDF --> R2[Cloudflare R2<br/>nanodocs-pdfs]
    MD --> BUILD[zensical build]
    IMG --> BUILD
    BUILD --> PAGES[Cloudflare Pages]
    R2 --> FN[Pages Function<br/>/assets/pdfs/]
    FN --> PAGES
```

Cloudflare Pages will not host a single file over **25 MiB** (PECVD's PDF
is ~32 MB). The markdown and images stay in the Pages upload. Hosted PDFs
live in the private R2 bucket `nanodocs-pdfs`. A Pages Function at
`functions/assets/pdfs/[[path]].js` answers `/assets/pdfs/…` from that
bucket, so the View/Download buttons keep the same relative links.

Locally, `zensical serve` still reads `docs/assets/pdfs/` from disk. The
Function only runs on Cloudflare. The Pages build copies those PDFs into
`site/` (Zensical does not know about R2) and then **deletes**
`site/assets/pdfs` before upload so Pages never sees the large files.

### The registry

One workbook, [Nanodocs Registry](https://docs.google.com/spreadsheets/d/1wuT0MT50EOu8GzAxCS05bQzJCV9Hevwk7dXe9B28wBo/edit),
with three tabs. A row is a node. A cell that names another row's id is the edge.

| Tab | What a row is |
| --- | --- |
| `groups` | What an asset is (`deposition`, `wet-processing`) and the sidebar heading it sits under. `section` is the tab: `tools`, `chemicals`, or `policy`. |
| `assets` | A thing people are trained on: a tool, a hood. `id` is the permanent URL segment. `name` is the sidebar label and can change without moving the URL. |
| `documents` | One Google Doc, published as one page. `asset` points at an asset, or is blank for a facility document (a policy, signup). `label` is the sidebar text and the page's URL slug. A label of `SOP` is the asset's home page instead. `title` is the on-page H1. `audience` is `public`, `staff`, or `admin`. |

The public build publishes `audience=public` rows whose `doc` cell is a Google Doc URL. A blank `doc` is registered but unpublished, so a tool can be listed before its SOP exists. An asset with no published document produces no directory. The document labeled `SOP` is written as that asset's `index.md`; the sidebar uses the asset's `name`. Any other published document is `slugify(label).md` beside it, and that is what draws the caret. The home page is the Google Doc and has its PDF.

```text
docs/<section>/<group>/<asset>/index.md            # the SOP, or the asset's only document
docs/<section>/<group>/<asset>/<slug of label>.md  # any other document
docs/<section>/<slug of label>.md                  # no asset, section set
docs/<slug of label>.md                            # no asset, section blank
```

`id` values are permanent. Rename `name` or `label`, never `id`. A label edit moves that document's URL, and the sync appends the old URL to `docs/_redirects`. The PDF key follows the page path (`docs/assets/pdfs/<same path>.pdf`), not the title, so renaming a title does not rename the R2 object. The Download pill's filename comes from `title`.

Columns the sync does not know are ignored, so a tab can gain attributes without a script change. `audience` and `section` are short lists in the sync; adding a value is a one-line change.

Sidebar order stays in the repo's `.nav.yml` files. The sync rewrites the label of every entry it generated, appends a missing page at the end of that list, and does not reorder or remove a line. An asset with one published document is a single link (`<asset id>/index.md`) and has no `.nav.yml`, except under a group that has no index page of its own. Wet Processing is that group: those assets are listed as directories whose `.nav.yml` contains only `index.md`, so the heading does not adopt the first SOP as its link. The theme draws that as a link, not a caret. A second published document makes the asset a caret: the name opens the SOP, and the other documents are the rows under it. A new row shows up at the bottom on the next run; move it in the repo. `docs/.nav.yml` itself (Home, Tools, Signup) is hand-written and the sync never opens it. An entry whose page moved goes stale, and `zensical build --strict` fails until that line is deleted.

File: docs/tool_sops/deposition/index.md
# Deposition Tools

## Equipment List

- [AJA Sputter](aja_sputter.md)
- [AJA Metal Evaporator](metal_evap.md)
- [AJA Organic Evaporator](organic_evap.md)
- [AJA Thermal Evaporator](thermal_evap.md)
- [Fuji ALD](ald.md)
- [Oxford PECVD](pecvd/index.md)
- [Gold Sputter Coater](gold_sputter.md)

Select a tool above to view its Standard Operating Procedure (SOP).

File: docs/tool_sops/deposition/pecvd.md
<!-- AUTO-GENERATED by scripts/sync_gdocs.py from the Google Doc below. Edit the Google Doc, not this file. -->

# Oxford PECVD

<div class="doc-links" markdown="span">
[:material-file-document-outline: Google Doc](https://docs.google.com/document/d/1q-4YgUklqppoQipswF7NygH4oarlqO2lo9nTGDubHhk/preview){ .md-button }
[:material-file-pdf-box: View PDF](../../assets/pdfs/tools/PECVD_SOP.pdf){ .md-button }
[:material-download: Download](../../assets/pdfs/tools/PECVD_SOP.pdf){ .md-button download="PECVD_SOP.pdf" }
</div>

---

**Standard Operating Procedure: PECVD**

## **PLASMA ENHANCED CHEMICAL VAPOR DEPOSITION (PECVD)** {#plasma-enhanced-chemical-vapor-deposition-(pecvd)}

### **Facility and Contact Information** {#facility-and-contact-information}

| Nanofabrication Facility | ASRC, RFCUNY |
| :---- | :---- |
| **SOP Title** | **Plasma Enhanced Chemical Vapor Deposition** |
| **Director** | **Samantha Roberts, PhD** |
| **Manager** | **Shawn Kilpatrick** |
| **Room & Building** |  **G263, Nanofab, ASRC** |

### **Section 1- Process and Experiment Description** {#section-1--process-and-experiment-description}

#### **Oxford PlasmaPro System 100 PECVD** {#oxford-plasmapro-system-100-pecvd}

The Oxford Plasma Enhanced Chemical Vapor Deposition (PECVD) is a sophisticated high quality film deposition tool, which utilizes various process gases for deposition of silicon dioxide, silicon carbide silicon nitride, amorphous silicon, silicon carbide and other films for wide applications.

Hardware Description

1. Vacuum Chamber

    Vacuum chamber is a high purity stainless steel or aluminum alloy enclosed space to maintain a very clean and controlled deposition environment. In this tool, there are two separate vacuum chambers. To create vacuumed space inside the chambers, high-capacity pumps (dry and turbomolecular pumps) are used 

* Main Process chamber, where deposition occurs

* Load lock chamber where the wafers or substrates are loaded and unloaded.

2. Electrode and Plasma generation system

    To create plasma, parallel plate configuration is used. Top plate/Electrode serves as a showerhead which distributes process gases uniformly across the wafer. The bottom electrode/plate serves the substrate holder and is grounded to generate RF-powered plasma. Distance between two electrodes is adjusted to optimize the process parameters. RF power supply is typically 13.56 MHz to generate plasma with active precursor gases. For better control of ion bombardment and film properties (film stress, deposition density, refractive index) dual frequency setup of low and high RF frequencies is provided. Matching network of impedance is adjusted to a correct position to deliver maximum power to the plasma for uniform films deposition.

3. Substrate Holder

    It can hold substrates up to 8 inches in diameter. The temperature control system is included to maintain substrate temperature generally ranges from 100oC to 400o 

   

   

#### **Principle of Operation:** {#principle-of-operation:}

The PECVD process has three main operation steps

1. Conditioning

    2. Deposition and 

    3. Cleaning

##### **Conditioning:** {#conditioning:}

It is the process of preparing and stabilizing the chamber and its components before actual film deposition starts. This step helps to remove any contaminants or any residues from previous processes. Conditioning or seasoning involves a pre-deposition of approximately 200 nm of material deposition on the chamber area to ensure a clean atmosphere for the new deposition process using the recommended carrier wafer.

Conditioning also heats the chamber to the desired temperature, adjusts chamber pressure to the required level and ensures consistent gas flow into the chamber.

##### **Deposition:** {#deposition:}

It is the main process of the PECVD where the desired thickness of materials is deposited onto the surface of the wafer or substrate to form a thin film layer/s in a precisely controlled environment. In a confined space of vacuum, high voltage RF power is applied to generate plasma between two parallel configurations of electrodes with the introduction of process gas/es.  During the operation, some gases flow and components are interlocked for safety purposes. 

##### **Cleaning:** {#cleaning:}

The cleaning process after deposition is crucial for maintaining the PECVD system’s performance and high-quality film deposition in the next subsequent processes. 

After the deposition process, the chamber walls and components often contain residual films and toxic gases. Plasma cleaning is commonly used to remove these residues. Generally, fluorine-based gas is introduced into the chamber to generate plasma, and it etches out thin layers of material that are deposited on the chamber’s inside walls and stage. After plasma cleaning multiple cycles of pumping and purging of N2 gas are done to flush out any remaining contaminants.

### **Section 2 \- Personal Protective Equipment & Responsibilities** {#section-2---personal-protective-equipment-&-responsibilities}

#### **Personal Protective Equipment:**  {#personal-protective-equipment:}

Clean room gown, nitrile gloves, Mask, Goggles (optional) 

#### **Equipment for the tool:**  {#equipment-for-the-tool:}

Chips/Substrate, conditioning/cleaning substrate/wafer and appropriate tweezers. 

### **Section 3- Process Steps of SOP** {#section-3--process-steps-of-sop}

**Material Deposition Procedure**

Log in to the PTIQ system, using a private user account or common **User account** under **Individual** category. (Computer’s Screen will wake up only after enabling BADGER ACCOUNT) as shown in Image 1

![](img/60d1d09bd6c7.png){ width="341" }

*Image 1**\-***  **PTIQ Login Screen** 

**![](img/d3bd212f4d2d.png){ width="493" }**

If users have their own private account, they can login under the same Individual category and use their ID and Password, where they have permission to create recipes, modify process parameters, save, delete and transfer files. 

After logging in to the appropriate account, users might see on the screen as either Image 2 or Image 3\.

![](img/282918a37fd1.jpg)*Image 2,* general cartoon view of PTIQ screen

![](img/1cce505ab39b.jpg)

*Image 3, * Opened Load Lock lid

#### **Three Operation Steps** {#three-operation-steps}

1. **Load Sample**

    Sapphire wafer is always there in the Load Lock under the vacuum.

* Go to the Transport \[step **1**\] tab under Manual and select VENT \[step **2**\] to evacuate the load lock as shown in the **Image 4**, follow the number sequences. 

* Wait for the load lock to reach atmospheric pressure, it takes approximately 2mins and 10 sec.

* When vented, the Load lock chamber will be populated with grey dots.

* Open Load lock Lid, place specified carrier wafer for the next operation. Small chips should be placed on the carrier wafer. For bigger than 3 inches wafer, replace Sapphire wafer with substrate wafer.

* The slant edge of the wafer must be aligned between the two set screws on the Load Arm. (**as of Image 11)**

* Close the lid of the load lock and pump the chamber \[step **3**\].

* When pumping is done, load the wafer into the main chamber \[step **4**\]

* Ivory color of the wafer is assumed as fresh wafer into the chamber.

![](img/01a2344e08f6.jpg)

*Image 4*, Loading steps for wafer/chips for Condition/Deposition/Clean processe*s*

2. **Run Recipe**

1. Click PECVD\#1 \[step **1**\] tab under Manual tab. Follow the numbered steps on the **Image 5\.**

2. At the Right-hand side, click the RUN RECIPE tab, click the drop down menu \[step **2**\]   to select the recipe to be used. 

3. After selecting the recipe click START \[step **3**\] to load the recipe. 

4. Now click **START RECIPE** \[step **4**\] under the **RUN** Recipe tab to run the desired recipe.

![](img/6962d1747c2b.jpg)

*Image 5,* Steps for Loading and Runing Recipe

3. **Unload Sample**

    When the process is completed, the wafer inside the chamber will be in GREEN. Follow steps of **Image 6**.

1. Go to **Manual** tab and Transport \[step **1**\]. Under the Transport tab, select **UNLOAD** Wafer \[step **2**\].

2. Wait for the wafer to return to load lock. Be sure to check the load arm is fully retracted back to the load lock and wafer is on the arm.

3. Now select **VENT** \[step **3**\] tab to Evacuating Load Lock

4. Wait for load lock pressure to reach atmospheric pressure. It can be known as the load lock space will be filled up with gray dots.

5. Open the Lid and place the Clean Wafer (Sapphire) for the next OPT Clean operation.

![](img/683a62531567.jpg)

*Image 6,* Unloading steps for wafer/chips after Condition/Deposition processes 

#### **Three Main Processes** {#three-main-processes}

1. **Condition Chamber**

1. Set the match position to the appropriate setting for the desired film to be deposited.

2. To load wafer for conditioning the chamber, Click Manual Tab Transport Tab, under the load lock, vent. 

3. Follow the steps shown in **image 4** for unloading the clean sapphire wafer to load the carrier wafer. 

4. Load the carrier wafer as per the instruction above. (Flat edge between the two set screws)

5. Load recipe as shown in **Image 5** (loading and running recipe)

6. In the conditioning recipe, table temperature is set according to the material to be deposited. So, select an appropriate condition recipe. \[The user does not need to set the deposition table temperature in the deposition recipe.\]

7. When conditioning is complete, the message will pop up as saying completion of process successfully.

8. Follow the steps shown in **image 6** for unloading carrier wafer to load the substrate for the deposition.

9. Vent the load lock and unload the wafer for the next operation deposition steps.

2. **Deposition**

	To Run the Deposition Recipe.

1. Load the wafer/substrate into the main chamber by following the steps shown in **image 4**. 

2. Now, go to PECVD\#1 tab to load the desired deposition recipe; **image 5**

3. Look into the deposition category to select the recipe users want to deposit.

4. Change the deposition time by following the steps of **Image 7** and **Image 8**. As per users required thickness of the material.

As mentioned below.

**Changing Deposition time in the Recipe**

1. With respect to Time (Hr. Min. Sec) as of Image 7

Go to the Recipe Editor \[step **1**\].

1. Select the recipe which you want to use \[step **2**\]. 

2. Look for the Process step where main deposition parameters are mentioned.

3. Input your desired time under the deposition column \[step **3**\].

4. Hit the ENTER key to register your input time.

5. Click the SAVE tab at the top-middle of the screen to save your entered time \[step **4**\]. \[must\]

![](img/154444d360ca.jpg)

*Image 7*, Changing deposition time on the Deposition recipe

2. **With respect to the growth rate per CYCLE (here Nitrite Recipe); Follow the steps of Image 8\.**

1. Go to the Recipe Editor \[step **1**\].

2. Select the recipe which you want to use \[step **2**\]. 

3. Confirm the recipe that you selected \[step **3**\].

4. Look for the Process step where Columns RF and LF are looped. Deposition is done with pulsating manner of RF and LF discharge. One loop or cycle is 20 sec. i.e. 3 cycles a minute.

5. Input your desired numbers of cycles under the deposition column \[step **4**\].

6. Hit the ENTER key to register your input time. \[must\]

7. Click the SAVE tab at the top-middle of the screen to save your entered time \[step **5**\]. \[must\]

![](img/53faea9f0cfc.png)

*Image 8*, Changing deposition time on the Nitrite Recipe or recipe that has the deposition process with a number of cycles.

3. **Clean Chamber**

**Approximate time: 50 mins**

Set the match position to the appropriate setting for cleaning \[430\]

Load the Sapphire wafer into the loading Arm correctly

1. Go to Recipe editor \[step **1**\] and select the cleaning recipe. Follow the steps of **Image 9\.**

    1. Timed Clean

For a Clean timed recipe, the **Cleaning Time calculation** **must include the Condition recipe deposition time and main deposition time as per the chart stuck on the side wall of the Plasma Asher Tool** to clean the chamber. Add an extra 10-minute cleaning time when deposition is higher than 1 micron.

1. Select OPT CLEAN TIMED (recommended) \[step **2**\] and \[step **3**\]. 

    2. Go to Process (step 4), edit deposition run **time** of the **High-pressure clean** \[step **4**\], click Enter to register edited time and SAVE it \[step **5**\]

        **Note:** **Do not change Low Pressure Time.**

    2. End Point Detection Clean 

        1. Select OPT CLEAN EPD. 

2. After editing cleaning time, follow the steps of loading **wafer, loading and running the recipe and unloading the wafer** steps as shown in **images 4,5 and 6\.**  
3. Be inside the Cleanroom until the clean recipe is completed.  
4. Unload Clean wafer into the Load lock and keep the chamber under vacuum.  
5. Clean the tools area, if needed, and disable the tool from the badger.

![](img/38979f71cdfb.jpg)

*Image 9*, Changing Cleaning Time for OPT Clean Timed Recipe

### **Section 4 – Gases, Hazards Classification and symbols** {#section-4-–-gases,-hazards-classification-and-symbols}

![](img/d1d00fedc781.png){ width="445" }

**![A red and black sign with a flameDescription automatically generated](img/a80b2cde7a35.png){ width="61" }**  \= Flammable

![A red and black sign with flamesDescription automatically generated](img/16873140e3c5.png){ width="61" } \= Oxidizing

![A sign with a person with a star in the centerDescription automatically generated](img/bf7fa46e8661.png){ width="63" } \= Health Hazard

![A red and white sign with black symbolsDescription automatically generated](img/b54076df9dca.png){ width="69" }\= Explosive

**![A sign with a fish and a treeDescription automatically generated](img/04e6c6d578e9.png){ width="63" }** \= Environmental Hazard

![A warning sign with a red borderDescription automatically generated](img/e3e85360e375.jpg){ width="62" } \= Corrosive

![A red and white sign with a skull and crossbonesDescription automatically generated](img/940a999ed658.jpg){ width="66" } \= Toxic

![A black exclamation mark in a red diamondDescription automatically generated](img/fb9ccb8a17d2.png){ width="61" }  \= Harmful

![A sign with a black object in the middleDescription automatically generated](img/794c4d78c5a0.png){ width="66" } \= Compressed Gas

 

#### **Gases, Hazard sign and Description** {#gases,-hazard-sign-and-description}

| S. No | Gases | Gases & Hazard Sign | Description |
| ----- | ----- | ----- | ----- |
| 1 | SiH4 (Silane) |    | Pyrophoric – Ignites and explodes spontaneously in air, often without a spark Flammable compressed gas Toxic at high concentrations: mainly lungs Can cause severe burn |
| 2 | NH3 (Ammonia) |   | Corrosive to skin, eyes and mucous membranes Acute toxic and cause severe respiratory irritation if inhaled Reacts with acids and oxidizer Environmental hazard |
|   | PH3 (Phosphene) |   ![](img/17e674799700.png){ width="343" }  | Highly toxic even at low concentrations Highly Flammable Pyrophobic- Ignites and explodes spontaneously in air Causes damage to lungs, liver, kidneys and Central Nervous System. |
| 4 | B2H6 (Diborane) |   ![](img/cfa940c3927d.png){ width="247" } | Extremely toxic to organs Highly flammable Pyrophoric and ignite in moist air. Highly reactive Causes damage to lungs, liver, kidneys and Central Nervous System |
| 5 | CH4 (Methane) |  ![](img/99c463b7d903.png){ width="176" } | Flammable gas Reduce oxygen level (Asphyxiant) at high concentrations, specifically in a confined space. |
| 6 | C2H2 (Acetylene) |   ![](img/cebf4cb4f458.png){ width="185" } | Highly flammable, explosive under pressure or when mixed with moist air. Reactive gas forms explosive compounds with Cu, Ag and Hg. Asphyxiant in confined areas. |
| 7 | H2 (Hydrogen) |   ![](img/0ed88b43df86.png){ width="163" } | Extremely flammable gas Odorless and invisible flame Reduce oxygen levels at high concentrations.  |
| 8 | N2O (Nitrous Oxide) |  ![](img/7fd69b94b07a.png){ width="158" } | Colorless, sweet-smelling Supports combustion (Oxidizer) Can cause fire or explosion if mixed with flammables at high temperature and pressure Inhalation hazard (narcotic effects) Asphyxiant concentrations |
| 9 | O2 (Oxygen) |   ![](img/8835cd32a295.png){ width="193" } | Odorless, colorless gas with strong oxidizer Intensifies fire, with combustible materials (oils, greases or organic materials) may ignite spontaneously and  Can cause explosion at high pressure Prolong exposure to high concentration leads to damage tissues and organs.  |

### **Section 5- Safety and Emergency** {#section-5--safety-and-emergency}

**User Responsibilities**

* Follow proper gowning procedures (Top to bottom and vice-versa)  
* Carefully read SOP.  
* Always follow safety protocols.  
* Look for the color of the hazard light signal and sound of alarm.  
* Always do Conditioning and Cleaning before and after running the recipe.  
* (must follow three main operation steps).  
* Know what your process parameters, materials and limitations are.  
* Always be alert and aware of any unusual tool behavior or smells; warn fellow users and inform staff immediately.  
* Always keep clean working space before and after use

**Do / Can**

* Walk as slow as possible, brisk walks or running might contaminate sensitive substrates in the Cleanroom.  
* Before using the tool, enable the badger account.  
* Disable badger after completion of CLEANING RECIPE.  
* Use your own substrate, carrier wafer or ASRC while conditioning and cleaning, (Condition and carrier wafers are as shown in Image 10.)  
* Use only Sapphire wafer for cleaning recipes, users can use their own wafer or use ASRC’s wafer.   
* Always check the matching position of RF capacitors (430) before beginning the cleaning recipe.  
* In a request, staff can create private accounts for users. They can develop their own recipes or just modify them.  
* Can do some other experiment side by side or walk around inside the Clean Room.  
*   
    
* Refer to the gas SDS sheets and safety summary in the binder near the exit of the Cleanroom Gowning area.  
* Be aware of hazardous flammable, oxidizing, corrosive and acute toxicity of gases that are used in the Process parameters.  
* Placing the wafer on the load arm of the load lock, always align the flat edge of the wafer between the two set screws as shown in Image 11 below. The load arm can accommodate wafer size up to 8 inches. But in general, use only small cut pieces of chip, 2-, 3- or 4-inches wafer size.

    ![](img/ac4716a38cff.png){ width="109" }![](img/326bb45b2e0e.jpg){ width="115" }![](img/cbc3062b8cab.png){ width="104" }![](img/7d6b497da510.png){ width="111" }![](img/3f0d9d61b814.png){ width="110" }

*Image 10:* 4” Wafers that use the PECVD conditioning or carrier wafer to support small chips.  SiON, A-Si, SiO2 and Sapphire wafers.

*![](img/7426f7a4382c.jpg){ width="312" }*

*Image 11* Flat Edge of the Sapphire Cleaning Wafer on the load arm

**Do not**

* Leave the Clean Room when the process is running.  
* Never change the matching network position while running the deposition recipe.  
* Lean or shake the tool   
* Overwrite or change other recipes.  
* Never use resists, polymers or tape in the PECVD  
* Leave any stuff after disabling a badger account on the tool  
* Take any of the items from inside the cleaning room without the approval of staff.  
* **Never use Oxidizer and Flammable gases together, it will explode**   
* Deposit too much of the material before running a clean. For SiO2 \> 5µm, SiN \> 3 µm, a-Si \> 2µm, or SiC \> 1.5µm, depositions must be split in half and the chamber must be cleaned at the halfway point.

**Emergency Stop**

* In the case of an emergency where a tool malfunction puts users in imminent danger, press the red EMO button on the tool. This is only to be used as a last resort.

*![](img/269a9324048f.png){ width="351" }*

*Image 12* EMO located at the side wall of the load lock chamber

**![](img/082a888df825.jpg){ width="296" }**

*Image 13* Knob dial to change the Match Position

To change the matching position of the transformer, reach out at the bottom right corner of the right-side panel. 

* **What to watch out for during operation**

* If the carrier wafer used for the chamber cleaning is over etched, it must be replaced otherwise it will inevitably break inside the chamber.

* to change the match position to 430 when running the clean, otherwise the reflected power will be too high, and the recipe will abort.

* **When to call staff?**

* If the pump fails.

* If a wafer breaks or gets stuck in the chamber.

* If Red Alert appears

* When the Tool behaves weird.

#### **Revision History:** {#revision-history:}

Version 1.0 \- After PTIQ Upgrade  \- May 2025   
Version 1.01 \- September 2026- Suresh Rai

File: docs/tool_sops/deposition/pecvd/index.md
<!-- AUTO-GENERATED by scripts/sync_gdocs.py from the Google Doc below. Edit the Google Doc, not this file. -->

# Oxford PECVD

<div class="doc-links" markdown="span">
[:material-file-document-outline: Google Doc](https://docs.google.com/document/d/1q-4YgUklqppoQipswF7NygH4oarlqO2lo9nTGDubHhk/preview){ .md-button }
[:material-file-pdf-box: View PDF](../../../assets/pdfs/tools/PECVD_SOP.pdf){ .md-button }
[:material-download: Download](../../../assets/pdfs/tools/PECVD_SOP.pdf){ .md-button download="PECVD_SOP.pdf" }
</div>

---

**Standard Operating Procedure: PECVD**

## **PLASMA ENHANCED CHEMICAL VAPOR DEPOSITION (PECVD)** {#plasma-enhanced-chemical-vapor-deposition-(pecvd)}

### **Facility and Contact Information** {#facility-and-contact-information}

| Nanofabrication Facility | ASRC, RFCUNY |
| :---- | :---- |
| **SOP Title** | **Plasma Enhanced Chemical Vapor Deposition** |
| **Director** | **Samantha Roberts, PhD** |
| **Manager** | **Shawn Kilpatrick** |
| **Room & Building** |  **G263, Nanofab, ASRC** |

### **Section 1- Process and Experiment Description** {#section-1--process-and-experiment-description}

#### **Oxford PlasmaPro System 100 PECVD** {#oxford-plasmapro-system-100-pecvd}

The Oxford Plasma Enhanced Chemical Vapor Deposition (PECVD) is a sophisticated high quality film deposition tool, which utilizes various process gases for deposition of silicon dioxide, silicon carbide silicon nitride, amorphous silicon, silicon carbide and other films for wide applications.

Hardware Description

1. Vacuum Chamber

    Vacuum chamber is a high purity stainless steel or aluminum alloy enclosed space to maintain a very clean and controlled deposition environment. In this tool, there are two separate vacuum chambers. To create vacuumed space inside the chambers, high-capacity pumps (dry and turbomolecular pumps) are used 

* Main Process chamber, where deposition occurs

* Load lock chamber where the wafers or substrates are loaded and unloaded.

2. Electrode and Plasma generation system

    To create plasma, parallel plate configuration is used. Top plate/Electrode serves as a showerhead which distributes process gases uniformly across the wafer. The bottom electrode/plate serves the substrate holder and is grounded to generate RF-powered plasma. Distance between two electrodes is adjusted to optimize the process parameters. RF power supply is typically 13.56 MHz to generate plasma with active precursor gases. For better control of ion bombardment and film properties (film stress, deposition density, refractive index) dual frequency setup of low and high RF frequencies is provided. Matching network of impedance is adjusted to a correct position to deliver maximum power to the plasma for uniform films deposition.

3. Substrate Holder

    It can hold substrates up to 8 inches in diameter. The temperature control system is included to maintain substrate temperature generally ranges from 100oC to 400o 

   

   

#### **Principle of Operation:** {#principle-of-operation:}

The PECVD process has three main operation steps

1. Conditioning

    2. Deposition and 

    3. Cleaning

##### **Conditioning:** {#conditioning:}

It is the process of preparing and stabilizing the chamber and its components before actual film deposition starts. This step helps to remove any contaminants or any residues from previous processes. Conditioning or seasoning involves a pre-deposition of approximately 200 nm of material deposition on the chamber area to ensure a clean atmosphere for the new deposition process using the recommended carrier wafer.

Conditioning also heats the chamber to the desired temperature, adjusts chamber pressure to the required level and ensures consistent gas flow into the chamber.

##### **Deposition:** {#deposition:}

It is the main process of the PECVD where the desired thickness of materials is deposited onto the surface of the wafer or substrate to form a thin film layer/s in a precisely controlled environment. In a confined space of vacuum, high voltage RF power is applied to generate plasma between two parallel configurations of electrodes with the introduction of process gas/es.  During the operation, some gases flow and components are interlocked for safety purposes. 

##### **Cleaning:** {#cleaning:}

The cleaning process after deposition is crucial for maintaining the PECVD system’s performance and high-quality film deposition in the next subsequent processes. 

After the deposition process, the chamber walls and components often contain residual films and toxic gases. Plasma cleaning is commonly used to remove these residues. Generally, fluorine-based gas is introduced into the chamber to generate plasma, and it etches out thin layers of material that are deposited on the chamber’s inside walls and stage. After plasma cleaning multiple cycles of pumping and purging of N2 gas are done to flush out any remaining contaminants.

### **Section 2 \- Personal Protective Equipment & Responsibilities** {#section-2---personal-protective-equipment-&-responsibilities}

#### **Personal Protective Equipment:**  {#personal-protective-equipment:}

Clean room gown, nitrile gloves, Mask, Goggles (optional) 

#### **Equipment for the tool:**  {#equipment-for-the-tool:}

Chips/Substrate, conditioning/cleaning substrate/wafer and appropriate tweezers. 

### **Section 3- Process Steps of SOP** {#section-3--process-steps-of-sop}

**Material Deposition Procedure**

Log in to the PTIQ system, using a private user account or common **User account** under **Individual** category. (Computer’s Screen will wake up only after enabling BADGER ACCOUNT) as shown in Image 1

![](img/60d1d09bd6c7.png){ width="341" }

*Image 1**\-***  **PTIQ Login Screen** 

**![](img/d3bd212f4d2d.png){ width="493" }**

If users have their own private account, they can login under the same Individual category and use their ID and Password, where they have permission to create recipes, modify process parameters, save, delete and transfer files. 

After logging in to the appropriate account, users might see on the screen as either Image 2 or Image 3\.

![](img/282918a37fd1.jpg)*Image 2,* general cartoon view of PTIQ screen

![](img/1cce505ab39b.jpg)

*Image 3,*  Opened Load Lock lid

#### **Three Operation Steps** {#three-operation-steps}

1. **Load Sample**

    Sapphire wafer is always there in the Load Lock under the vacuum.

* Go to the Transport \[step **1**\] tab under Manual and select VENT \[step **2**\] to evacuate the load lock as shown in the **Image 4**, follow the number sequences. 

* Wait for the load lock to reach atmospheric pressure, it takes approximately 2mins and 10 sec.

* When vented, the Load lock chamber will be populated with grey dots.

* Open Load lock Lid, place specified carrier wafer for the next operation. Small chips should be placed on the carrier wafer. For bigger than 3 inches wafer, replace Sapphire wafer with substrate wafer.

* The slant edge of the wafer must be aligned between the two set screws on the Load Arm. (**as of Image 11)**

* Close the lid of the load lock and pump the chamber \[step **3**\].

* When pumping is done, load the wafer into the main chamber \[step **4**\]

* Ivory color of the wafer is assumed as fresh wafer into the chamber.

![](img/01a2344e08f6.jpg)

*Image 4*, Loading steps for wafer/chips for Condition/Deposition/Clean processe*s*

2. **Run Recipe**

1. Click PECVD\#1 \[step **1**\] tab under Manual tab. Follow the numbered steps on the **Image 5\.**

2. At the Right-hand side, click the RUN RECIPE tab, click the drop down menu \[step **2**\]   to select the recipe to be used. 

3. After selecting the recipe click START \[step **3**\] to load the recipe. 

4. Now click **START RECIPE** \[step **4**\] under the **RUN** Recipe tab to run the desired recipe.

![](img/6962d1747c2b.jpg)

*Image 5,* Steps for Loading and Runing Recipe

3. **Unload Sample**

    When the process is completed, the wafer inside the chamber will be in GREEN. Follow steps of **Image 6**.

1. Go to **Manual** tab and Transport \[step **1**\]. Under the Transport tab, select **UNLOAD** Wafer \[step **2**\].

2. Wait for the wafer to return to load lock. Be sure to check the load arm is fully retracted back to the load lock and wafer is on the arm.

3. Now select **VENT** \[step **3**\] tab to Evacuating Load Lock

4. Wait for load lock pressure to reach atmospheric pressure. It can be known as the load lock space will be filled up with gray dots.

5. Open the Lid and place the Clean Wafer (Sapphire) for the next OPT Clean operation.

![](img/683a62531567.jpg)

*Image 6,* Unloading steps for wafer/chips after Condition/Deposition processes 

#### **Three Main Processes** {#three-main-processes}

1. **Condition Chamber**

1. Set the match position to the appropriate setting for the desired film to be deposited.

2. To load wafer for conditioning the chamber, Click Manual Tab Transport Tab, under the load lock, vent. 

3. Follow the steps shown in **image 4** for unloading the clean sapphire wafer to load the carrier wafer. 

4. Load the carrier wafer as per the instruction above. (Flat edge between the two set screws)

5. Load recipe as shown in **Image 5** (loading and running recipe)

6. In the conditioning recipe, table temperature is set according to the material to be deposited. So, select an appropriate condition recipe. \[The user does not need to set the deposition table temperature in the deposition recipe.\]

7. When conditioning is complete, the message will pop up as saying completion of process successfully.

8. Follow the steps shown in **image 6** for unloading carrier wafer to load the substrate for the deposition.

9. Vent the load lock and unload the wafer for the next operation deposition steps.

2. **Deposition**

	To Run the Deposition Recipe.

1. Load the wafer/substrate into the main chamber by following the steps shown in **image 4**. 

2. Now, go to PECVD\#1 tab to load the desired deposition recipe; **image 5**

3. Look into the deposition category to select the recipe users want to deposit.

4. Change the deposition time by following the steps of **Image 7** and **Image 8**. As per users required thickness of the material.

As mentioned below.

**Changing Deposition time in the Recipe**

1. With respect to Time (Hr. Min. Sec) as of Image 7

Go to the Recipe Editor \[step **1**\].

1. Select the recipe which you want to use \[step **2**\]. 

2. Look for the Process step where main deposition parameters are mentioned.

3. Input your desired time under the deposition column \[step **3**\].

4. Hit the ENTER key to register your input time.

5. Click the SAVE tab at the top-middle of the screen to save your entered time \[step **4**\]. \[must\]

![](img/154444d360ca.jpg)

*Image 7*, Changing deposition time on the Deposition recipe

2. **With respect to the growth rate per CYCLE (here Nitrite Recipe); Follow the steps of Image 8\.**

1. Go to the Recipe Editor \[step **1**\].

2. Select the recipe which you want to use \[step **2**\]. 

3. Confirm the recipe that you selected \[step **3**\].

4. Look for the Process step where Columns RF and LF are looped. Deposition is done with pulsating manner of RF and LF discharge. One loop or cycle is 20 sec. i.e. 3 cycles a minute.

5. Input your desired numbers of cycles under the deposition column \[step **4**\].

6. Hit the ENTER key to register your input time. \[must\]

7. Click the SAVE tab at the top-middle of the screen to save your entered time \[step **5**\]. \[must\]

![](img/53faea9f0cfc.png)

*Image 8*, Changing deposition time on the Nitrite Recipe or recipe that has the deposition process with a number of cycles.

3. **Clean Chamber**

**Approximate time: 50 mins**

Set the match position to the appropriate setting for cleaning \[430\]

Load the Sapphire wafer into the loading Arm correctly

1. Go to Recipe editor \[step **1**\] and select the cleaning recipe. Follow the steps of **Image 9\.**

    1. Timed Clean

For a Clean timed recipe, the **Cleaning Time calculation** **must include the Condition recipe deposition time and main deposition time as per the chart stuck on the side wall of the Plasma Asher Tool** to clean the chamber. Add an extra 10-minute cleaning time when deposition is higher than 1 micron.

1. Select OPT CLEAN TIMED (recommended) \[step **2**\] and \[step **3**\]. 

    2. Go to Process (step 4), edit deposition run **time** of the **High-pressure clean** \[step **4**\], click Enter to register edited time and SAVE it \[step **5**\]

        **Note:** **Do not change Low Pressure Time.**

    2. End Point Detection Clean 

        1. Select OPT CLEAN EPD. 

2. After editing cleaning time, follow the steps of loading **wafer, loading and running the recipe and unloading the wafer** steps as shown in **images 4,5 and 6\.**  
3. Be inside the Cleanroom until the clean recipe is completed.  
4. Unload Clean wafer into the Load lock and keep the chamber under vacuum.  
5. Clean the tools area, if needed, and disable the tool from the badger.

![](img/38979f71cdfb.jpg)

*Image 9*, Changing Cleaning Time for OPT Clean Timed Recipe

### **Section 4 – Gases, Hazards Classification and symbols** {#section-4-–-gases,-hazards-classification-and-symbols}

![](img/d1d00fedc781.png){ width="445" }

**![A red and black sign with a flameDescription automatically generated](img/a80b2cde7a35.png){ width="61" }**  \= Flammable

![A red and black sign with flamesDescription automatically generated](img/16873140e3c5.png){ width="61" } \= Oxidizing

![A sign with a person with a star in the centerDescription automatically generated](img/bf7fa46e8661.png){ width="63" } \= Health Hazard

![A red and white sign with black symbolsDescription automatically generated](img/b54076df9dca.png){ width="69" }\= Explosive

**![A sign with a fish and a treeDescription automatically generated](img/04e6c6d578e9.png){ width="63" }** \= Environmental Hazard

![A warning sign with a red borderDescription automatically generated](img/e3e85360e375.jpg){ width="62" } \= Corrosive

![A red and white sign with a skull and crossbonesDescription automatically generated](img/940a999ed658.jpg){ width="66" } \= Toxic

![A black exclamation mark in a red diamondDescription automatically generated](img/281c24ff29c7.png){ width="61" }  \= Harmful

![A sign with a black object in the middleDescription automatically generated](img/794c4d78c5a0.png){ width="66" } \= Compressed Gas

 

#### **Gases, Hazard sign and Description** {#gases,-hazard-sign-and-description}

| S. No | Gases | Gases & Hazard Sign | Description |
| ----- | ----- | ----- | ----- |
| 1 | SiH4 (Silane) |    | Pyrophoric – Ignites and explodes spontaneously in air, often without a spark Flammable compressed gas Toxic at high concentrations: mainly lungs Can cause severe burn |
| 2 | NH3 (Ammonia) |   | Corrosive to skin, eyes and mucous membranes Acute toxic and cause severe respiratory irritation if inhaled Reacts with acids and oxidizer Environmental hazard |
|   | PH3 (Phosphene) |   ![](img/17e674799700.png){ width="343" }  | Highly toxic even at low concentrations Highly Flammable Pyrophobic- Ignites and explodes spontaneously in air Causes damage to lungs, liver, kidneys and Central Nervous System. |
| 4 | B2H6 (Diborane) |   ![](img/cfa940c3927d.png){ width="247" } | Extremely toxic to organs Highly flammable Pyrophoric and ignite in moist air. Highly reactive Causes damage to lungs, liver, kidneys and Central Nervous System |
| 5 | CH4 (Methane) |  ![](img/99c463b7d903.png){ width="176" } | Flammable gas Reduce oxygen level (Asphyxiant) at high concentrations, specifically in a confined space. |
| 6 | C2H2 (Acetylene) |   ![](img/cebf4cb4f458.png){ width="185" } | Highly flammable, explosive under pressure or when mixed with moist air. Reactive gas forms explosive compounds with Cu, Ag and Hg. Asphyxiant in confined areas. |
| 7 | H2 (Hydrogen) |   ![](img/0ed88b43df86.png){ width="163" } | Extremely flammable gas Odorless and invisible flame Reduce oxygen levels at high concentrations.  |
| 8 | N2O (Nitrous Oxide) |  ![](img/7fd69b94b07a.png){ width="158" } | Colorless, sweet-smelling Supports combustion (Oxidizer) Can cause fire or explosion if mixed with flammables at high temperature and pressure Inhalation hazard (narcotic effects) Asphyxiant concentrations |
| 9 | O2 (Oxygen) |   ![](img/8835cd32a295.png){ width="193" } | Odorless, colorless gas with strong oxidizer Intensifies fire, with combustible materials (oils, greases or organic materials) may ignite spontaneously and  Can cause explosion at high pressure Prolong exposure to high concentration leads to damage tissues and organs.  |

### **Section 5- Safety and Emergency** {#section-5--safety-and-emergency}

**User Responsibilities**

* Follow proper gowning procedures (Top to bottom and vice-versa)  
* Carefully read SOP.  
* Always follow safety protocols.  
* Look for the color of the hazard light signal and sound of alarm.  
* Always do Conditioning and Cleaning before and after running the recipe.  
* (must follow three main operation steps).  
* Know what your process parameters, materials and limitations are.  
* Always be alert and aware of any unusual tool behavior or smells; warn fellow users and inform staff immediately.  
* Always keep clean working space before and after use

**Do / Can**

* Walk as slow as possible, brisk walks or running might contaminate sensitive substrates in the Cleanroom.  
* Before using the tool, enable the badger account.  
* Disable badger after completion of CLEANING RECIPE.  
* Use your own substrate, carrier wafer or ASRC while conditioning and cleaning, (Condition and carrier wafers are as shown in Image 10.)  
* Use only Sapphire wafer for cleaning recipes, users can use their own wafer or use ASRC’s wafer.   
* Always check the matching position of RF capacitors (430) before beginning the cleaning recipe.  
* In a request, staff can create private accounts for users. They can develop their own recipes or just modify them.  
* Can do some other experiment side by side or walk around inside the Clean Room.  
*   
    
* Refer to the gas SDS sheets and safety summary in the binder near the exit of the Cleanroom Gowning area.  
* Be aware of hazardous flammable, oxidizing, corrosive and acute toxicity of gases that are used in the Process parameters.  
* Placing the wafer on the load arm of the load lock, always align the flat edge of the wafer between the two set screws as shown in Image 11 below. The load arm can accommodate wafer size up to 8 inches. But in general, use only small cut pieces of chip, 2-, 3- or 4-inches wafer size.

    ![](img/ac4716a38cff.png){ width="109" }![](img/326bb45b2e0e.jpg){ width="115" }![](img/cbc3062b8cab.png){ width="104" }![](img/7d6b497da510.png){ width="111" }![](img/3f0d9d61b814.png){ width="110" }

*Image 10:* 4” Wafers that use the PECVD conditioning or carrier wafer to support small chips.  SiON, A-Si, SiO2 and Sapphire wafers.

*![](img/7426f7a4382c.jpg){ width="312" }*

*Image 11* Flat Edge of the Sapphire Cleaning Wafer on the load arm

**Do not**

* Leave the Clean Room when the process is running.  
* Never change the matching network position while running the deposition recipe.  
* Lean or shake the tool   
* Overwrite or change other recipes.  
* Never use resists, polymers or tape in the PECVD  
* Leave any stuff after disabling a badger account on the tool  
* Take any of the items from inside the cleaning room without the approval of staff.  
* **Never use Oxidizer and Flammable gases together, it will explode**   
* Deposit too much of the material before running a clean. For SiO2 \> 5µm, SiN \> 3 µm, a-Si \> 2µm, or SiC \> 1.5µm, depositions must be split in half and the chamber must be cleaned at the halfway point.

**Emergency Stop**

* In the case of an emergency where a tool malfunction puts users in imminent danger, press the red EMO button on the tool. This is only to be used as a last resort.

*![](img/269a9324048f.png){ width="351" }*

*Image 12* EMO located at the side wall of the load lock chamber

**![](img/082a888df825.jpg){ width="296" }**

*Image 13* Knob dial to change the Match Position

To change the matching position of the transformer, reach out at the bottom right corner of the right-side panel. 

* **What to watch out for during operation**

* If the carrier wafer used for the chamber cleaning is over etched, it must be replaced otherwise it will inevitably break inside the chamber.

* to change the match position to 430 when running the clean, otherwise the reflected power will be too high, and the recipe will abort.

* **When to call staff?**

* If the pump fails.

* If a wafer breaks or gets stuck in the chamber.

* If Red Alert appears

* When the Tool behaves weird.

#### **Revision History:** {#revision-history:}

Version 1.0 \- After PTIQ Upgrade  \- May 2025   
Version 1.01 \- September 2026- Suresh Rai
