Repository: asrc-nanofab/nanodocs

# NanoDocs

Documentation site for the ASRC Nanofabrication Facility, built with
[Zensical](https://zensical.org/) (modern theme) and served on
Cloudflare Pages at <https://nanodocs.pages.dev>.

## How the system works

The **source of truth is Google Docs**. Staff write and maintain every SOP,
hood document, and policy as a normal Google Doc. This repo never holds the
canonical content — it holds a synced, web-friendly rendering of it.

```mermaid
flowchart LR
    GD[Google Docs<br/>SOPs, policies] --> REG[Nanodocs Registry<br/>groups, assets, documents]
    REG --> SYNC[scripts/sync_gdocs.py]
    SYNC --> MD[Markdown pages<br/>docs/**/*.md]

File: docs/tool_sops/index.md
# Tool SOPs

These Standard Operating Procedures (SOPs) provide detailed instructions for safely and effectively operating equipment in the ASRC Nanofabrication Facility.

<div class="grid cards" markdown>

-   __[:material-image-filter-center-focus-strong-outline: Lithography Tools](lithography/index.md)__

    ---
    
    High-resolution pattern definition using optical and e-beam lithography.

-   __[:material-layers: Deposition Tools](deposition/index.md)__

    ---
    
    Tools for thin film deposition, including sputtering, evaporation, and ALD.

-   __[:material-flash: Etch Tools](etch/index.md)__

    ---

    Equipment for plasma etching processes.



-   __[:material-ruler: Metrology Tools](metrology/index.md)__

    ---

    Characterization and measurement of nanofabrication processes.

-   __[:material-package-variant-closed: Packaging Tools](packaging/index.md)__

    ---

    Dicing, wirebonding, and other packaging tools.

</div>

File: docs/tool_sops/lithography/hot_plates.md
<!-- AUTO-GENERATED by scripts/sync_gdocs.py from the Google Doc below. Edit the Google Doc, not this file. -->

# Hot Plates

[:material-file-document-outline: Open the Google Doc](https://docs.google.com/document/d/1lzJ2D_izEUCCXlF7XG8gEiAwup2btTmb8DAzQv20AQ8/preview){ .md-button }
[:material-file-pdf-box: View PDF](../../assets/pdfs/tools/Hot_Plates_SOP.pdf){ .md-button }
[:material-download: Download PDF](../../assets/pdfs/tools/Hot_Plates_SOP.pdf){ .md-button download="Hot_Plates_SOP.pdf" }

---

# Safety Information and Overview {#safety-information-and-overview}

| Advanced Science Research Center | Graduate Center CUNY |
| :---- | :---- |
| Date | 6/11/2025 |
| SOP Title | Hot Plates SOP |
| Principal Investigator | Samantha Roberts |
| Department | NanoFabrication Facility |
| Room and Building | ASRC G.263 |
| Primary Phone Number | 2124133399 |

## **Section 1 – Process or Experiment Description** {#section-1-–-process-or-experiment-description}

This SOP is only for the general use of using the hot plates for their fabrication process. Only approved users are allowed to use the equipment. Any maintenance will be done by trained staff members. Some maintenance creates additional hazards which will be described in the Instrument Manual.

\*Note: Any sample preparation is to be done by the user, and this document does not cover any information related to sample preparation. Any materials listed outside of the approved list, must be discussed with the tool manager.  

## **Section 2 – Hazardous Substances** {#section-2-–-hazardous-substances}

Does not apply.

## **Section 3 – Potential Hazards** {#section-3-–-potential-hazards}

| Hazard | Hazard Sign | Hazard Description |
| :---- | ----- | :---- |
| Thermal  | ![][image1] | Hot plate can get **hot to touch.** |
| Electrical  | ![][image2] | Operate on **high-voltage** systems. |
| Chemical | ![][image3]![][image4] | Photoresists, developers, and solvents used during the fabrication process. Many are **toxic**, **flammable**, or **skin/eye irritants**. **Dangerous to the environment** if not properly disposed of. |

## **Section 4 – Routes of Exposure** {#section-4-–-routes-of-exposure}

Thermal hazard is present if did not wait until the hot plate(s) has sufficiently cooled down.

Electrical hazard is present whenever servicing the equipment.

Chemical exposure is present before and after equipment use.

## **Section 5 – Personal Protective Equipment** {#section-5-–-personal-protective-equipment}

All trained staff are instructed to check the temperature of the hot plate with a contact thermometer before any service or maintenance work.

## **Section 6 – Waste Disposal** {#section-6-–-waste-disposal}

Does not apply.

# **Tool Operation** {#tool-operation}

Coming Soon\!

# **Common Errors and Troubleshooting\-** 

---

 {#common-errors-and-troubleshooting-}

Prepared by: Salam Elhalabi  
Date: June 11, 2025  
Reviewed/Revised:   
Salam Elhalabi  


[image1]: img/eb60111b034b.png
[image2]: img/765f52c79e88.jpg
[image3]: img/3c69e7170c3c.jpg
[image4]: img/8b0deafcd5f4.png

File: docs/tool_sops/lithography/index.md
# Lithography Tools

## Equipment List

- [Elionix E-Beam Lithography](elionix.md)
- [EVG Photo-Mask Aligner](mask_aligner.md)
- [Nanoscribe 3D Lithography](nanoscribe.md)
- [Spinners](spinners.md)
- [Hot Plates](hot_plates.md)

Select a tool above to view its Standard Operating Procedure (SOP).

File: docs/tool_sops/lithography/nanoscribe.md
<!-- AUTO-GENERATED by scripts/sync_gdocs.py from the Google Doc below. Edit the Google Doc, not this file. -->

# Nanoscribe 3D-Lithography

<div class="doc-links" markdown="span">
[:material-file-document-outline: Google Doc](https://docs.google.com/document/d/1L4zLClXwaq7xw9K1aaVvXxmGVu2fVdstCTqypNmvXOw/preview){ .md-button }
[:material-file-pdf-box: View PDF](../../assets/pdfs/tools/Nanoscribe_SOP.pdf){ .md-button }
[:material-download: Download](../../assets/pdfs/tools/Nanoscribe_SOP.pdf){ .md-button download="Nanoscribe_SOP.pdf" }
</div>

---

##  Nanoscribe Photonic Professional GT+

### Standard Operating Procedure

## Section 1: Process and Experiment Description {#section-1:-process-and-experiment-description}

### Hardware Description {#hardware-description}

The Nanoscribe 3D Lithography System is a laser lithography system that enables fabrication of true 3-dimensional micro- and nanostructures.  Originally designed for the fabrication of photonic crystal structures, the instrument can be utilized for a wide array of 3D structures suitable for applications in different areas of research.  
![](img/191b9210b42d.png){ width="394" }   
The system utilizes a class 3B (120mW), 780 nm wavelength, 150 femtosecond, 80MHz fiber laser beamed through a microscope objective immersed in a negative-tone photoresist in order to write.  The system design utilizes two-photon polymerization (2PP), a technique based on the principle of two-photon absorption, where a molecule absorbs two photons simultaneously to trigger a polymerization reaction.  This allows the system to write within a drop of photoresist because the only location with enough energy to polymerize the resist is the voxel formed at the focal point of the objective.

The system utilizes motorized stages in the x,y-plane for scanning across different substrate sizes depending on the substrate holder utilized.  The objective approaches the substrate utilizing a z-scanner with a range of around 10mm, and this stage can be utilized for writing tall structures, though with less precision.  There are also piezoelectric stages in the x,y, and z-planes, each with a range of 300 um, that can be utilized for greater precision.  The z-piezo is utilized for most writes, regardless of the overall size, while the x- and y-piezos (piezo mode) are generally only used for the smallest possible nanostructures.  The galvanometer (galvo mode) is used for most writes in the x,y-planes as it is significantly faster than the piezo mode.

### Microscope Objectives {#microscope-objectives}

There are four objectives available for use with the system for different applications depending on the required feature size, resolution and other parameters used (solution set).  
![](img/c81bbf818207.jpg){ width="168" }![](img/b8903077e437.jpg){ width="170" }  
![](img/769180079744.jpg){ width="172" }![](img/4536b41e21d5.jpg){ width="171" }  
63x NA 1.4: Immersion (DiLL) objective used for small feature solution set (3D SF)

Working distance \= 360 um  
Printing field (galvo) \= 200 um diameter circle  
Theoretical lateral (x,y) resolution \= 340 nm  
Theoretical axial (z) resolution \= 826 nm  
Voxel aspect ratio \= 2.4  
Δn required at 830 nm \= \>0.04  
Typical slicing distance \= 0.3 um  
Typical hatching distance \= 0.2 um

25x NA 0.8: Immersion (DiLL) objective used for medium feature solution set (3D MF)

Working distance \= 380 um  
Printing field (galvo) \= 400 um diameter circle  
Theoretical lateral (x,y) resolution \= 595 nm  
Theoretical axial (z) resolution \= 3.313 um  
Voxel aspect ratio \= 5.6  
Δn required at 830 nm \= \>0.1  
Typical slicing distance \= 1 um  
Typical hatching distance \= 0.5 um

20x NA 0.5: Non-immersion objective used for 2D and 2.5D maskless lithography

Working distance \= 2.1 mm  
Printing field (galvo) \= 600 um diameter circle  
Theoretical lateral (x,y) resolution \= 951 nm  
Theoretical axial (z) resolution \= 5.824 um  
Voxel aspect ratio \= 6.1  
Δn required at 830 nm \= no limitation  
Typical slicing distance \= 3-6 um  
Typical hatching distance \= 0.7-1.2 um

10x NA 0.3: Immersion (DiLL) objective used for large feature solution set (3D LF)

Working distance \= 700 um  
Printing field (galvo) \= 1 mm diameter circle  
Theoretical lateral (x,y) resolution \= 1.6 um  
Theoretical axial (z) resolution \= 25.4 um  
Voxel aspect ratio \= 16.0  
Δn required at 830 nm \= \>0.5  
Typical slicing distance \= 5 um  
Typical hatching distance \= 1 um

### Material Description {#material-description}

Nanoscribe GmbH supplies proprietary UV-curable photoresins to be utilized with different applications of the Nanoscribe system.  The resins have optimized sensitivity for fast 3D structuring using two-photon absorption with good adhesion to various substrates, low mechanical stress and high mechanical stability.  None of the resins require post-exposure bakes.  Each resin is optimized to be used with specific objectives, utilizing specific solutions sets to be printed on specific substrates based on the difference in refractive index between the resin and substrate required by the utilized objective.

| 2PP Resin | Refractive Index | Characteristics | Print Set | Objective | Substrate |
| ----- | ----- | ----- | ----- | ----- | ----- |
| IP-Dip | 1.521 | high resolution | 3D SF | 63x | fused silica, silicon, other substrates |
| IP-L | 1.485 | high resolution | 3D SF | 63x | borosilicate, other substrates |
| IP-S | 1.486 | high smoothness; meso-scale | 3D MF | 25x | ITO-coated, silicon, other substrates |
| IP-Visio | 1.486 | low fluorescence; non-cytotoxic | 3D MF | 25x | ITO-coated, superfrost |
| IP-PDMS | 1.43 | highly flexible and elastic; non-cytotoxic; low refractive index | 3D MF | 25x | ITO-coated, superfrost |
| IP-Q | 1.487 | meso-scale | 3D LF | 10x | silicon |

## Section 2: Safety Protocols {#section-2:-safety-protocols}

### Potential Hazards {#potential-hazards}

| Hazard | Hazard Sign | Hazard Description | Safety Protocol |
| ----- | :---: | ----- | ----- |
| Class 3B Laser | ![](img/8377c30dca3e.png){ width="102" } | Eye hazards: moderate risk level (120mW power) laser may cause immediate eye damage from viewing the direct beam or specular reflections. Skin hazards: prolonged skin exposure can cause burns or skin damage. | Laser shutter is interlocked to close whenever any of the system covers are opened.  Users cannot be exposed to the laser when the system is used as directed. |
| Pinch Points | ![](img/40a3ff5c9d27.jpg){ width="100" } | Fingers may be trapped between moving parts if placed in the path of moving motorized stages causing minor cuts and bruising. | Stay clear of the motorized stages whenever they are in motion. |
| 2PP Resins \[IP-Dip, IP-L, IP-S, IP-Visio, IP-PDMS, IP-Q\] | ![](img/0514f37e76d2.png){ width="106" }![](img/3bf4afce750c.jpg){ width="107" } | Causes serious eye irritation. Causes skin irritation. May cause an allergic skin reaction. Toxic to aquatic life with long lasting effects. | Users are required to wear cleanroom gloves and safety glasses at all times in the cleanroom.  It is also recommended to wear a second pair of nitrile gloves whenever handling photoresins.  Change gloves whenever gloves are soiled by photoresin.  Dispose of soiled gloves in a red garbage bin. |

### Personal Protective Equipment Requirements {#personal-protective-equipment-requirements}

Users must be wearing the nitrile cleanroom gloves and safety glasses required throughout the cleanroom whenever using the Nanoscribe.  No extra personal protective equipment is required.

### Waste Disposal {#waste-disposal}

Dispose of gloves and wipes soiled with photoresin or solvents in a red hazardous waste bin.  
Dispose of used or failed substrates in a sharps waste container.

## Section 3: Process Procedures {#section-3:-process-procedures}

Estimated Time: \~40 minutes \+ write time

### Material Requirements {#material-requirements}

Equipment: substrate, tweezers, three glass containers (for Surpass \[optional\], PEGMA developer and IPA), tape and vertical substrate holder

### Start Up Tool {#start-up-tool}

1. Turn on the controller  
2. Turn on the power supply  
3. Turn on the computer  
4. Turn on the laser  
5. Turn on the motorized stages  
6. Log onto the computer as “User” with password “Hilda001”  
7. Confirm that the objective you intend to use is selected in the microscope controller.

### ![](img/ededa912ff58.jpg){ width="291" }

### **Initialize Software** {#initialize-software}

1\.  Click NanoWrite software icon on the desktop.

**![](img/384f970b76d6.png){ width="87" }**

 

2\.  Click **Calibrate** in the "Stage calibration" window that pops up.

![](img/24961c885a16.png){ width="219" }

3\.  Wait until the calibration process is done.

4\.  The "Choose sample holder" window appears when the calibration process is done.  It is ready to load the sample. 

![](img/a73980f55d3b.png){ width="137" }

5\.  Confirm on the microscope controller that the objective turret (Z-stage) is in the lowest position.

![](img/348bf528149d.png){ width="291" }

### **Sample preparation** {#sample-preparation}

1\. 	Choose the sample holder.

2\. 	Clean the substrate. 

a.     Here is the cleaning procedure in the user manual (Chapter 5.3 of User\_Manual in Nanobox file directory on the PC):

                                                  i. 	Rinse the substrate surfaces with acetone.

                                                 ii. 	Rinse the substrate surfaces with IPA.

                                                iii. 	Rinse the substrate surfaces with distilled water.

                                               iv. 	Blow-dry the substrate with nitrogen.

**Notes**:

·       Using this cleaning method, a droplet of resist will not spread strongly over the substrate surface. Alternative cleaning methods (e.g. oxygen plasma) might change the wetting properties of the substrate surface so that the droplet will cover a bigger area, which may be desirable in some cases.

·       IPA can be replaced by methanol in the above cleaning method. 

3\. 	Fix the substrate on the sample holder with tape.

4\. 	Put a drop of oil or/and resist on the substrate carefully. *The following example is immersion configuration: resist on the bottom side.*

*![](img/09bdc866422d.jpg){ width="141" }*

5\.     Insert the sample holder into the microscope module. Make sure that the sample holder is set at the right position. When the sample holder is inserted, you can hear a "click sound".

![https\://www\.seas.upenn.edu/\~nanosop/images/Nanoscribe22.jpg](img/48b22b8c3ce2.jpg){ width="215" } ![https\://www\.seas.upenn.edu/\~nanosop/images/Nanoscribe23.jpg](img/3814ea4e1d97.jpg){ width="216" }

**Note**: There are the following three printing configurations (see Chapter 5.2 of User\_Manual in Nanobox file directory on the PC).

a.     Oil immersion configuration

b.     Air configuration

c.     Dip-in laser lithography (DiLL)

![https\://www\.seas.upenn.edu/\~nanosop/images/configurations\_002.jpg](img/740b0e7dafe3.png)

![https\://www\.seas.upenn.edu/\~nanosop/images/table1\_001.jpg](img/e283ee916874.jpg){ width="451" }

**Note**: Resolution depends on the objective lens and resist. 

### **Install Objective Lens \[Additional Training Needed\]** {#install-objective-lens-[additional-training-needed]}

1\.     Press the objective lens button on the microscope controller for the replacement position.

a.     For example, if you want to use 63x objective lens, press the 20x button, and the \#3 pocket for the 63x objective will rotate to the right side of the module.

 

2\.     Remove the cap from the pocket of the turret if it is present.

![https\://www\.seas.upenn.edu/\~nanosop/images/Nanoscribe46.jpg](img/7757310e17be.jpg){ width="241" }

3\.     Remove the objective lens from the case. A white suction ring must be put on the objective lens.

![https\://www\.seas.upenn.edu/\~nanosop/images/Nanoscribe47.jpg](img/772aca86a7d9.jpg){ width="265" } ![https\://www\.seas.upenn.edu/\~nanosop/images/Nanoscribe47.jpg](img/aecbe9855262.jpg){ width="275" } 

4\.     Install the objective lens on the objective turret of the microscope module.

![https\://www\.seas.upenn.edu/\~nanosop/images/Nanoscribe48.jpg](img/22c0202d9fa8.jpg){ width="203" }![https\://www\.seas.upenn.edu/\~nanosop/images/Nanoscribe49.jpg](img/4eeea4e556bd.jpg){ width="204" }![https\://www\.seas.upenn.edu/\~nanosop/images/Nanoscribe51.jpg](img/8dff6935d124.jpg){ width="207" } 

5\.     On the Zeiss touch screen, press the button of the objective lens installed, and the objective lens will move beneath the sample.

![https\://www\.seas.upenn.edu/\~nanosop/images/Nanoscribe52.jpg](img/d9fdb7ee9e39.jpg){ width="313" }

### **3D Writing Procedure** {#3d-writing-procedure}

1\.     If you haven’t done so already, click on the sample location in the "Choose sample holder" window, and the location clicked will be in green. 

2\.     Click the **OK** button. 

![](img/36a2ff413e28.png){ width="160" }

3\.     Click the ![https\://www\.seas.upenn.edu/\~nanosop/images/Nanoscribe33.jpg](img/2842e74385f0.png) icon on the bottom of the screen, and the monitor window and illumination LED switches will be opened.  
4\.     Click on the button of the transmission or reflection illumination.

 

![https\://www\.seas.upenn.edu/\~nanosop/images/Nanoscribe32.jpg](img/d71608fec528.jpg){ width="535" }

   
5\.     Click the **Approach Sample** button.

 

![https\://www\.seas.upenn.edu/\~nanosop/images/Nanoscribe34.jpg](img/2b92e14e066f.jpg){ width="359" }

6\.     When the right working distance is automatically found, the small interference fringes will be observed in the "Interface Finder" window, as shown below.  If the small interference fringes are not observed, or located at the wrong pixel, you have to click **Find Interface** later.

 ![](img/4e1b2bab369b.png){ width="352" }

 

 

7\.     Click **Load Job**, and the "Open File" directory will be opened.  
8\.     Open the xxx\_job.gwl file.

 

![https\://www\.seas.upenn.edu/\~nanosop/images/Nanoscribe36.jpg](img/14eab77caebb.jpg){ width="219" }![https\://www\.seas.upenn.edu/\~nanosop/images/Nanoscribe37\_000.jpg](img/ad137c2e17d3.jpg){ width="355" }

 	9\.     Click **Start Job**.

![](img/93ee026fec47.png){ width="299" }

a.     Note: If the interface is not found in the process of "Approach Sample", you must click **Find Interface** before starting job.  Then, make sure that the small interference fringes are seen in the "Interface Finder" window.

 ![](img/ae48562189b8.png){ width="354" }

 

10\.  After the job is done, click the "Exchange Holder" button.

 

 

### **Unload Sample** {#unload-sample}

1\.     Click the **OK** button in the "Confirm exchange holder" window.

2\.     Remove the sample holder from the microscope module.  
3\.     Remove the sample from the sample holder.  
4\.     Turn off the illumination LED, if necessary.

### **Develop Sample** {#develop-sample}

1\. 	Use a bath of SU-8 developer (propylene glycol monomethyl ether acetate, PGMEA) in a 25 mL beaker. To fix the substrate vertically in the beaker, use the vertical substrate holder. Allow the substrate to develop for at least 10 minutes. Depending on the size of the structure, this step can take up to 30 minutes. However, the development time is not very critical – structures can be kept in the developer for much longer without changing the structure.

2\. 	When development is done, carefully remove the holder from the PEGMEA and place into a second beaker containing IPA for 1-2 minutes. Do this carefully – the surface tension of the liquids can easily destroy fragile features.

3\. 	Remove from the IPA and place the substrate on a clean surface to air dry. For more robust structures, methanol can be applied to the surface to expedite evaporation. DO NOT blow dry the substrate.

### **Shut Down Tool** {#shut-down-tool}

1\. 	Turn off software and shut down the computer.

2\. 	Turn off stage.

3\. 	Turn off laser.

4\. 	Turn off microscope.

5\. 	Turn off microscope power.

6\. 	Turn off main power.

### **Cleanup and Waste Disposal** {#cleanup-and-waste-disposal}

1\. 	Check tool for any residual resist and clean with wipes and IPA.

2\. 	Dispose of used developer in the correct SU-8 Developer (PEGMEA) bottle kept in the lithography bay waste cabinet across from the Nanoscribe system, under the table.

3\. 	Rinse, dry and put away all glassware and tools used.

4\. 	NanoFab Staff will routinely clean the objectives.

 

## **Emergency Stop** {#emergency-stop}

\-           NA

 

## **What to watch out for during operation** {#what-to-watch-out-for-during-operation}

\-           Laser not firing.

\-           Interface not found during approach.

\-           Stage not initializing after the tool is turned on.

 

 

## **Allowed Activities** {#allowed-activities}

\-           Users may use substrate/holder combinations according to the following parameters:

![](img/83f785b84eb9.png){ width="527" }

\-           You must have permission from staff if you wish to use a holder/substrate combo different from this, which requires special training on finding the interface.

\-           Users are allowed to use non-Nanoscribe resists with NanoFab Staff permission and only in a **non**\-dip-in mode.

## **Disallowed Activities** {#disallowed-activities}

\-           Don’t remove the sample holder unless the exchange holder window has been selected and the window is open.

\-           Don’t crash the objective into the substrate.

\-           Don’t use a resist that isn’t already on the objective that you are using.

\-           Don’t try to clean the objective unless you have been trained to do so.

\-           Use non-Nanoscribe DIP resists in dip-in (DiLL) mode.

 

## **Common Troubleshooting Tips** {#common-troubleshooting-tips}

\-           If the previous user did not shut down the system in the instructed order, the tool will sometimes have issues finding the interface. If this is the case, shut down the tool in the instructed sequence and then restart from the beginning.

\-           If you continue to have issues finding the interface, schedule a meeting with NanoFab staff. The Nanoscribe interface finder is highly dependent on the substrate thickness, sample holder position used and index contrast at the interface. NanoFab staff can advise the best course of action if you are using a non-standard substrate.

\-           If you write, develop and inspect, to find nothing on your substrate, consult the NanoFab staff. Common issues are:

\-           Adhesion issues, which can be improved with surface modification techniques, such as 02 plasma exposure, 02 ozone exposure, or adhesion promoters.

\-           STL design issues, which can be improved by adjusting writing parameters (hatching and slicing) in the setup process of your run files.

\-           Writing power and scan speed issues, which can be adjusted to optimize exposure dose for a particular design.

 

## **When to call staff?** {#when-to-call-staff?}

\-           If the tool will not initialize.

\-           If the tool does not find the interface.

\-           If the objective crashes into the substrate at any point.

 

## **Badger Criteria** {#badger-criteria}

*Report Problem*

\-        Visible debris on the objectives (objectives need cleaning).

*Shutdown*

\-        Tool will not initialize.

\-        Tool will not power up.

\-        No laser power reported during interface finding.

File: docs/tool_sops/lithography/spinners.md
<!-- AUTO-GENERATED by scripts/sync_gdocs.py from the Google Doc below. Edit the Google Doc, not this file. -->

# Spinners

<div class="doc-links" markdown="span">
[:material-file-document-outline: Google Doc](https://docs.google.com/document/d/1H33fEMQOaZ6IegQyybm0pJRTaQjPmYC0ar2dVD6sJwM/preview){ .md-button }
[:material-file-pdf-box: View PDF](../../assets/pdfs/tools/Spinner_SOP.pdf){ .md-button }
[:material-download: Download](../../assets/pdfs/tools/Spinner_SOP.pdf){ .md-button download="Spinner_SOP.pdf" }
</div>

---

**Standard Operation Procedure:**

**Photo/EBL-resist Spinners**

## Section 1: Process Description {#section-1:-process-description}

***Brewer Science Spin Coater***

There are three Brewer Science Cee spin coaters in the Lithography Bay.  Two are integrated into the spinner, one designated for “photoresists” and one designated for “photo/other resist.  There is a third stand-alone spin coater with an integrated hotplate that is dedicated for the spinning of electron beam resists. The tool is capable of spin coating substrates up to 7” square or 200-mm round and features high torque for maximum ramping capability.  You can also spin coat smaller size substrates (\<1-cm through 200-mm) using a wide array of spin-coating chuck sizes. The precision hotplate has a temperature range from ambient to 300˚C with resolution of \+/- 0.1˚C and uniformity of 0.3% across the working surface.

Two additional Brewer Cee spin coaters are located in the fume hoods in the lithography bay. Spin coater \# 2 is dedicated for photoresist processing, and spin coater \# 3 is dedicated to all other non-standard materials, such as spin-on glasses, PVA, PPC, charge spreading layers for e-beam, and 3D laser lithography resists. The tools are capable of spin coating substrates up to 7” square or 200-mm round and features high torque for maximum ramping capability.  You can also spin coat smaller size substrates (\<1-cm through 200-mm) using a wide array of spin-coating chuck sizes.

## Section 2: Safety Protocols {#section-2:-safety-protocols}

### Chemical Hazards {#chemical-hazards}

#### Solvents {#solvents}

| Hazardous Chemical | Hazard Sign | Hazard Statements |
| ----- | ----- | ----- |
| Isopropanol \[Isopropyl alcohol; 2-propanol\] | ![](img/b0820edd970c.jpg){ width="96" }![](img/b1c097ef480a.png){ width="95" }![](img/933ea4999773.png){ width="96" } | Highly flammable liquid and vapor Causes serious eye irritation May cause respiratory irritation May cause drowsiness or dizziness May cause damage to organs through prolonged or repeated exposure  |
| Acetone \[2-propanone; Dimethyl ketone\] | ![](img/b0820edd970c.jpg){ width="96" }![](img/b1c097ef480a.png){ width="95" }![](img/933ea4999773.png){ width="96" } | Highly flammable liquid and vapor Causes serious eye irritation May cause drowsiness or dizziness May cause damage to organs through prolonged or repeated exposure Repeated exposure may cause skin dryness or cracking |

#### EBL Resists {#ebl-resists}

| Hazardous Chemical | Hazard Sign | Hazard Statements |
| ----- | ----- | ----- |
| 495 PMMA A2, A4, A6 950 PMMA A2, A4 \[contains: anisole; poly(methyl methacrylate\]  | ![](img/b0820edd970c.jpg){ width="96" }![](img/b1c097ef480a.png){ width="95" } | Flammable liquid and vapor Harmful if inhaled Causes skin irritation Causes serious eye irritation May cause respiratory irritation |
| ma-N 2403 \[contains: 1-methyl-2-pyrrolidone; n-butyl acetate; cyclohexanone\] | ![](img/b0820edd970c.jpg){ width="96" }![](img/b1c097ef480a.png){ width="95" } | Flammable liquid and vapor Causes skin irritation Causes serious eye irritation |
| ZEP 520A \[contains: anisole\] | ![](img/b0820edd970c.jpg){ width="96" } | Flammable liquid and vapor |

#### Photoresists {#photoresists}

| Hazardous Chemical | Hazard Sign | Hazard Statements |
| ----- | ----- | ----- |
| AZ MiR 701 Photoresist \[contains: ethyl lactate; n-butyl acetate\] | ![](img/b0820edd970c.jpg){ width="96" }![](img/b1c097ef480a.png){ width="95" } | Flammable liquid and vapor Causes skin irritation Causes serious eye irritation May cause respiratory irritation |
| AZ 1512, AZ 5214-E, AZ P4620 Photoresists | ![](img/b0820edd970c.jpg){ width="96" }![](img/b1c097ef480a.png){ width="95" } | Flammable liquid and vapor Causes serious eye damage May cause respiratory irritation, drowsiness or dizziness |
| Megaposit SPR 220-3.0, 7.0 Photoresists \[contains: ethyl lactate; anisole; 2-methyl butyl acetate; n-amyl acetate; 1,4-dioxane\] | ![](img/b0820edd970c.jpg){ width="96" }![](img/933ea4999773.png){ width="96" }![](img/5be351cd4aeb.jpg){ width="96" }![](img/b1c097ef480a.png){ width="95" } | Flammable liquid and vapor Causes serious eye damage May cause respiratory irritation May cause cancer |
| Microposit S1813 Photoresist \[contains: propylene glycol monomethyl ether acetate; methoxy-1-propanol acetate; 1,4-dioxane\] | ![](img/b0820edd970c.jpg){ width="96" }![](img/b1c097ef480a.png){ width="95" } | Flammable liquid and vapor May cause drowsiness or dizziness |
| AZ 125nXT-7A Photoresist \[contains: 1-methoxy-2-propanol acetate; modified diacrylate; phenone derivative; triarylphosphine oxide\] | ![](img/b0820edd970c.jpg){ width="96" }![](img/5be351cd4aeb.jpg){ width="96" }![](img/b1c097ef480a.png){ width="95" }![](img/27f7133549e9.jpg){ width="96" } | Flammable liquid and vapor Causes skin irritation May cause an allergic skin reaction Causes serious eye damage May cause respiratory irritation, drowsiness or dizziness Toxic to aquatic life with long lasting effects |
| SU-8 2002, 2005, 2010, 2025, 2050, 2100 Photoresist \[contains: epoxy resin; cyclopentanone; hexafluoroantimonate salt; propylene carbonate; triarylsulfonium salt\] | ![](img/b0820edd970c.jpg){ width="96" }![](img/b1c097ef480a.png){ width="95" }![](img/933ea4999773.png){ width="96" }![](img/27f7133549e9.jpg){ width="96" } | Flammable liquid and vapor Causes skin irritation Causes serious eye irritation May cause an allergic skin reaction Suspected of causing genetic defects Toxic to aquatic life with long lasting effects |

### Physical Hazards {#physical-hazards}

| Hazard | Hazard Sign | Hazard Statements |
| ----- | :---: | ----- |
| High velocity spinning  | ![](img/e45aac766869.jpg){ width="101" } | High velocity objects can come loose from the spinner chuck if the vacuum fails while the spinner is in operation  |
| Pressurized gas (for the hood spinners only) | ![](img/e45aac766869.jpg){ width="101" } | Nitrogen guns in the hood are pressurized |
| Hotplate (for EBL spinner only) | ![](img/eb60111b034b.png){ width="100" } | Hotplate is set to 180℃ at all times and can cause severe burns |

### Routes of Exposure {#routes-of-exposure}

There is a risk of skin or eye exposure when handling photoresists and solvents that can be mitigated by wearing proper PPE.

There is an inhalation risk when using photoresists and solvents, which must only be opened and handled under a fume hood to reduce or eliminate exposure.  Check the photohelic exhaust monitor located at the top left corner of the fume hood to ensure that the exhaust is active and at an adequate level before doing any chemical work in the hood.

There is a risk of skin or eye exposure from splattering photoresist when using it in the spinner that can be mitigated by wearing proper PPE and only operating the spinner with its lid closed.

There is a risk of substrates flying off the spinner chuck at a high velocity and hitting a user if the vacuum fails while the spinner is in operation, which can be prevented by only operating the spinner with its lid closed.

There is a risk of launching objects by spraying them with the nitrogen guns in the spinner hood that can be mitigated by always aiming the nitrogen gun into the spinner hood and away from people.

There is a risk of severe skin burns if the hotplate with the EBL spinner is touched, which can be prevented by never by using tweezer when handling samples on the hotplate and never touching it directly with hands or other body parts.

### Personal Protective Equipment Requirements {#personal-protective-equipment-requirements}

Users must be wearing the nitrile cleanroom gloves required throughout the cleanroom at all times.  It is also recommended that users wear a second pair of gloves over the first pair.  It is very easy to get photoresist on gloves when applying resists to samples.  Wearing a second pair of gloves makes it easier to remove, dispose of and replace soiled gloves.

Safety glasses are required when using the spinners.

### Waste Disposal {#waste-disposal}

Dispose of gloves and wipes soiled with photoresists or solvents in a red hazardous waste bin.

Dispose of any used pipettes or swabs in the sharps waste container.

Dispose of used or failed substrates in a sharps waste container.

## Section 3: Process {#section-3:-process}

### Procedure {#procedure}

Estimated Time:  \<20 minutes

*Material Requirements:*  substrate, tweezers, wafer holder, chuck and photoresist/coating liquid

*Preparation*

1\.     Remove appropriate photoresist from fridge and place under spinner fume hood. Allow photoresist to warm to room temperature (30 minutes).

2\.     Set hot plates to appropriate baking temperatures and label the set temperature on the knob.

3\.     Lay down aluminum foil in the spinner bowl.

*Edit/Load Recipe*

1\. 	Press the **Edit** tab.

2\. 	If editing an existing recipe:

a.     Select **Load**, select the recipe to be edited, and press **ENTER**.

b.     Select **Edit Recipe**.

c.     Change the parameters and press **Save**. Enter the recipe name and press **ENTER**.

d.     If you are changing an existing recipe, press **Save** and press **ENTER** and press **Yes** to overwrite the old recipe.

3\. 	If creating a new recipe:

a.     Enter process parameters.

b.     Select **Save**, enter recipe name and press **ENTER**.

*Load Sample*

1\. 	Open spinner door.

2\. 	Attach appropriate size chuck for the substrate to be coated. Align the notch on the inside of the chuck with the pin on the spindle shaft.

3\. 	Select the **Run** tab and press **Run Spin Process**.

4\. 	Select **Load** and select recipe you wish to run and press **ENTER**.

5\. 	Center substrate onto the chuck using the wafer holder.

6\. 	Turn vacuum on by selecting **HOLD**. Tap bottom side of the wafer to ensure a strong vacuum seal.

7\. 	Close spinner door.

8\. 	Press **OK** and press **Start Centering** to center wafer.

a.     If substrate is not centered, turn off vacuum, remove substrate and re-center substrate with the wafer holder.

b.     Turn on vacuum and select **Center**.

c.     Repeat until wafer is centered.

9\. 	Spray nitrogen gun on surface of the substrate to remove any contaminants.

10\.  Dispense photoresist or chemical onto the wafer.

a.     Do not dispense an excessive amount. Covering \<75% of the wafer is sufficient.  

11\.  Select **Run** to run recipe.

12\.  When the recipe is complete, open the spinner door.

13\.  Remove substrate.

*Clean*\[JS3\] *up and Waste Disposal*

1\. 	Remove wafer chuck.

2\. 	Remove aluminum foil and dispose of the foil in the hazardous waste trash can.

3\. 	Wipe down the spinner bowl, door and bench with acetone and dispose of wipes in the hazardous waste trash can.

4\. 	Dispose of any used pipettes or swabs in the sharps container.

 

### Emergency Stop {#emergency-stop}

*Critical*

\-         If the tool is smoking or a gas leak has occurred, press the EPO button if possible and leave the cleanroom.

*Non-Critical*

\-        Press **ABORT** on the screen to stop the recipe.

 

### Allowed Activities {#allowed-activities}

\-        Solvent clean substrate.

\-        Process multiple chemicals on one substrate.

o   Be sure to press **Hold** in between recipes. Vacuum will turn off at the end of a complete recipe.

\-        Temporarily bond pieces to a 4” wafer and process the stack.

\-        Use of an adhesion promoter.

o   Substrate surface should be hydrophobic for resist to coat well and adhere to the substrate.

§  If the surface has oxide or OH-groups, HMDS works well.

·       HMDS can be spin coated on but must be preceded by a dehydration bake at 120°C for 60 seconds.

§  If no oxygen is present, a dehydration bake at 120°C for 60 seconds on a hot plate works.

 

### Disallowed Activities {#disallowed-activities}

\-        Users cannot use samples smaller than the chuck.

o   4” Chuck: Samples must be \> 4” wafer

o   Pieces Chuck: Sample must cover o-ring

 

### What to watch out for during operation {#what-to-watch-out-for-during-operation}

\-        If the wafer is wobbling during the process, it is off center.

\-        Make sure the vacuum is on and the substrate is detected by the software.

 

### Common Troubleshooting Tips {#common-troubleshooting-tips}

\-        If vacuum is weak, remove the chuck and turn on the vacuum by pressing Hold. Dispense 3-4 drops of acetone with the dropper into the vacuum opening on the spindle shaft and blow the nitrogen gun down the vacuum opening.

o   Be careful to not get solvent anywhere but inside the vacuum opening.

*Spin-Coating Process Troubleshooting*

 

### When to call staff? {#when-to-call-staff?}

\-        There is no vacuum.

 

### Badger Criteria {#badger-criteria}

*Report Problem:*

1\. 	Vacuum is weak.

2\. 	Software is not responding.

3\. 	O-ring is missing from the pieces chuck.

*Shutdown:*

1\. 	No vacuum.

 

### Reference Documents {#reference-documents}

\-        https\://www\.brewerscience.com/processing-theories/spin-coat/
