Repository: asrc-nanofab/nanodocs

# NanoDocs

Documentation site for the ASRC Nanofabrication Facility, built with
[Zensical](https://zensical.org/) (modern theme) and served on
Cloudflare Pages at <https://nanodocs.pages.dev>.

## How the system works

The **source of truth is Google Docs**. Staff write and maintain every SOP,
hood document, and policy as a normal Google Doc. This repo never holds the
canonical content — it holds a synced, web-friendly rendering of it.

```mermaid
flowchart LR
    GD[Google Docs<br/>SOPs, policies] --> REG[Nanodocs Registry<br/>groups, assets, documents]
    REG --> SYNC[scripts/sync_gdocs.py]
    SYNC --> MD[Markdown pages<br/>docs/**/*.md]

File: docs/tool_sops/metrology/index.md
# Metrology Tools

## Equipment List

- [Atomic Force Microscope](afm.md)
- [Scanning Electron Microscope](sem.md)
- [Optical Profilometer](optical_profilometer.md)
- [Profilometer](profilometer.md)
- [Ellipsometer](ellipsometer.md)

Select a tool above to view its Standard Operating Procedure (SOP).

File: docs/tool_sops/metrology/optical_profilometer.md
<!-- AUTO-GENERATED by scripts/sync_gdocs.py from the Google Doc below. Edit the Google Doc, not this file. -->

# Bruker Optical Profilometer

<div class="doc-links" markdown="span">
[:material-file-document-outline: Google Doc](https://docs.google.com/document/d/1P_gjqrtBJbpDRO05SCl5TCALK-lMi89ykMG46FFzpGI/preview){ .md-button }
[:material-file-pdf-box: View PDF](../../assets/pdfs/tools/Optical_Profilometer_SOP.pdf){ .md-button }
[:material-download: Download](../../assets/pdfs/tools/Optical_Profilometer_SOP.pdf){ .md-button download="Optical_Profilometer_SOP.pdf" }
</div>

---

**Standard Operating Procedure: Optical Profiler**

## **Section 1 – Process or Experiment Description** {#section-1-–-process-or-experiment-description}

This Standard Operating Procedure (SOP) outlines the proper use of Bruker ContourGT-I 3D Optical Profiler. The Bruker Optical Profiler is a fully automated and programmable optical interferometric microscope that can be used to measure and map surface features in 3D.  The system features an automated tip/tilt optical head, to enable measurements over a range of angles while minimizing tracking errors.

All standard laboratory safety protocols must be followed throughout this procedure. While not all safety rules are explicitly stated within this SOP, they are covered in the required safety training sessions that must be completed prior to beginning any lab work. For instance, all personnel must wear appropriate lab attire, including an approved lab coat, safety goggles, closed-toe shoes, and clothing that covers all exposed skin, including the legs. A copy of the laboratory’s minimum safety requirements can be found in the SOP binder for reference.

## **Section 2 – Hazards General** {#section-2-–-hazards-general}

| Hazard | Hazard Sign | Hazard Description |
| ----- | :---: | ----- |
| Mechanical Hazard Pinch Point | ![A yellow triangle sign with black hands and a gear](img/1091f6aa7e39.png){ width="81" } | The optical profiler is equipped with a motorized stage that can create pinch points – areas where a person’s fingers can get caught or crushed. Do not move the stage with your hands near it. |

## **Section 3 – Routes of Exposure** {#section-3-–-routes-of-exposure}

N/A

## **Section 4 – Process Steps** {#section-4-–-process-steps}

### **4.1. Working instructions**  {#4.1.-working-instructions}

#### **4.1.1.  System Start up** {#4.1.1.-system-start-up}

1. Turn on the power to the system from the controller. The green ON button will be illuminated.  
2. Open the Vision64 software.  
3. Make sure there is enough space between the objective and the sample so that a crash will not occur. Select **Continue**.  
4. Make sure the turret is clear of the stage and all samples. Select **Continue**.  
5. If necessary, select **Initialize XY** in the settings for the XY stage to initialize the XY stage and select **Initialize Z** in the settings for the Z stage to initialize the Z stage.

#### **4.1.2.  Loading your sample and alignment** {#4.1.2.-loading-your-sample-and-alignment}

1. Place the sample to be measured on the stage directly under the objective.  Be sure it is oriented in a way you want it measured as the stage does not rotate.  
2. In the XY control panel under **Instrument Control**, select the speed at which you want to move the sample stage and drag the red circle in XY control from the center of the cross-hair to move the stage to position your sample under the objective.  
3. In the **Z control panel under Instrument Control**, select the speed at which you want to move the objective lens.  Drag the red mark in Z control up or down to adjust the height of the objective in order to bring the sample features into focus.  **WARNING: Constantly monitor the gap between the objective lens and sample while adjusting the Z position.  Crashing the objective lens into the sample will seriously damage the objective.**  
4. The sample is in focus when you observe regularly spaced black and white fringes on the screen.

![](img/2695a8839f94.png){ width="436" }

5. Portions of the image will appear red when the detector is saturated.  You can manually adjust the **intensity under Instrument Control** or select **Auto** for an automatic adjustment.  **Unselect Auto after each auto intensity adjustment.**  
6. In the **Tip Tilt control panel under Instrument Control**, select the speed at which you want to move the objective.  Drag the red circle in Tip Tilt control from the center of the cross-hair to adjust the objective.  You need to adjust the tip and tilt such that the fringes are oriented perpendicular to any step features and expanded until there are around 5 fringes on the screen.  
7.  Adjust the Z-position to refocus such that the brightest fringe is in the middle of the screen.  
8. Adjust the light intensity when necessary.  
   

#### **4.1.3. Collect Measurement Data** {#4.1.3.-collect-measurement-data}

 

1. In Measurement Setup, select the measurement mode.  VSI/VXI (vertical scanning interferometry) is used to measure a range of surfaces while PSI (phase shifting interferometry) is used to measure smooth, continuous surfaces.  There are also options for intensity and thick-film measurements.  
2. Select the objective (5x or 20x) and magnification (0.55x, 1x, or 2x) you intend to use for measurements.  This will determine the measurement area and the resolution of features you are able to measure. **Do not attempt to move the objectives by hand.**   
3. In Measurement Settings, set the **backscan** (distance the z-stage will move up before measuring) and the **length** (distance the z-stage will move down before when measuring).  The total range of the measurement will be the backscan and length together.  If you are measuring in PSI mode, you will not set the range of the measurement.   
     
4. You may also set the profilometer to take multiple measurements and average them.  If you wish to measure a larger area, you may select **Stitch** and set the parameters for stitching.  
5. Once your measurement parameters are entered, click **Single Acquisition** to make the measurement. **Do not touch or bump the table holding the ContourGT while it is making a measurement as any wobbling could ruin the measurement.**  
   

#### **4.1.4.  Data Analysis** {#4.1.4.-data-analysis}

   

1. After the system has made a measurement, the software will switch to the **Data Analysis window.**  *Note: There are many options for filtering and analyzing data available in Data Analyzer.  For information on the different options consult a Bruker manual.*  
2. There are multiple views one can use to perform measurements, such as 2D or 3D.  Change the view using the tab on the left.  
3. In the 2D view measurements can be made along cross-sections on the X and Y-axes.  These can be moved around the 2D field.  Make measurements by moving the R and M cursors to positions you wish to compare.  
4. In the 3D view measurements can be made between points set by right-clicking on the 3D field.

![](img/4deb3c6d99e5.png)

*![](img/24eb927a3836.png)*

#### **4.1.5.  Save Data** {#4.1.5.-save-data}

 Save the data set using the file operation functions. Save → Dataset. You should save your data to your own folder in the NanoFab01 network drive either in the XML or Bit map format. 

#### **4.1.6. Unloading sample and Shutdown Tool** {#4.1.6.-unloading-sample-and-shutdown-tool}

1. Remove your sample.  Move the objective up first if it is too close to the sample.  
2. Close the Vision64 software.  
3. Turn off the power to the system from the controller.  
4. Clean up the work area.  
   

## **Section 5- Allowed Activities** {#section-5--allowed-activities}

Users should only attempt to make measurements with the tool configured as it is.  Anything that requires a different configuration should not be attempted without first consulting cleanroom staff.

Emergency stops should not be necessary for this tool, but if circumstances ever arise where it is necessary to perform an emergency stop, do so by pressing the red EMO button on the tool’s controller.

## **Section 6-Disallowed Activities** {#section-6-disallowed-activities}

Never try to move the Objectives with hand. Doing so will damage the Objectives.

Users should not attempt to calibrate the tool.  If they do not believe the tool is properly calibrated they should inform the cleanroom staff.

## **Section 7- What to watch out for during operation** {#section-7--what-to-watch-out-for-during-operation}

Ensure that the objectives are raised high enough to easily clear your sample. Always ensure that objectives will not strike your sample. Doing so can result in damage to the objectives and it costs close to \$10,000.  
Be mindful of the limits your sample might impose on measurements.  Rough surfaces, non-reflective surfaces and multiple materials with different reflectivity can affect or hinder measurements.

## **Section 8 \- Common Troubleshooting Tips** {#section-8---common-troubleshooting-tips}

If something is not responding, attempt to close and restart the software.  Also, reinitialize the stages.

## **Section 9- When to call staff?** 

If the stages stop working, or the light is no longer working.

## **Section 10- Badger Criteria**  {#section-10--badger-criteria}

*Report Problem:Shutdown:*

If the stage is not working. Report this in Badger and send a message to staff.

File: docs/tool_sops/metrology/profilometer.md
<!-- AUTO-GENERATED by scripts/sync_gdocs.py from the Google Doc below. Edit the Google Doc, not this file. -->

# Dektak Profilometer

[:material-file-document-outline: Open the Google Doc](https://docs.google.com/document/d/1uDD_bNfVsyvTkWzNPy5QGdm7Z_LQdniKeHbNruE4a1I/preview){ .md-button }
[:material-file-pdf-box: View PDF](../../assets/pdfs/tools/Profilometer_SOP.pdf){ .md-button }
[:material-download: Download PDF](../../assets/pdfs/tools/Profilometer_SOP.pdf){ .md-button download="Profilometer_SOP.pdf" }

---

**Standard Operating Procedure: Stylus Profiler**

Table of Contents: 

**[Section 1 – Process or Experiment Description	1](#section-1-–-process-or-experiment-description)**










4.1.6. Unloading [sample and Shutdown Tool	6](#4.1.6.unloading-sample-and-shutdown-tool)







# **Section 1 – Process or Experiment Description** {#section-1-–-process-or-experiment-description}

This Standard Operating Procedure (SOP) outlines the proper use of the Bruker Detach \-XT Stylus profiler. The Bruker Stylus Profiler is a semi-automated stylus profiler that can be used to measure step height with better than 5 Å repeatability, surface roughness, as well as 3D surface mapping. 

All standard laboratory safety protocols must be followed throughout this procedure. While not all safety rules are explicitly stated within this SOP, they are covered in the required safety training sessions that must be completed prior to beginning any lab work. For instance, all personnel must wear appropriate lab attire, including an approved lab coat, safety goggles, closed-toe shoes, and clothing that covers all exposed skin, including the legs. A copy of the laboratory’s minimum safety requirements can be found in the SOP binder for reference.

# **Section 2 – Hazards General** {#section-2-–-hazards-general}

| Hazard | Hazard Sign | Hazard Description |
| :---: | :---: | ----- |
| Mechanical Hazard Pinch Point | ![A yellow triangle sign with black hands and a gear](img/1091f6aa7e39.png){ width="81" } | The act of scanning your sample can cause the stage to move. Keep hands and fingers clear of sample stage while making measurements. |

# **Section 3 – Routes of Exposure** {#section-3-–-routes-of-exposure}


N/A

# **Section 4 – Process Steps** {#section-4-–-process-steps}

## **4.1. Working instructions**  {#4.1.-working-instructions}

### **4.1.1 System Power Up** {#4.1.1-system-power-up}

1. Start the Vision64 software.  
2. Click **OKAY** when prompted to initialize the XY stage.   
3. Click **Cancel** when prompted to initialize the theta stage.  
4. The light over the sample stage should turn on once the stage is initialized and the software is open. Otherwise, restart the Vision64 software again.   
   

### **4.1.2.  Loading your sample and alignment** {#4.1.2.-loading-your-sample-and-alignment}

1. Place sample in the center of the stage. **Be careful not to touch the stylus tip whenever you load or unload a sample. Be sure the stylus is in its home position all the way up off the sample and stage.**  
   1. Note: You can position the stage for easier loading and unloading by clicking **Unload Sample** to move the stage out and clicking **Load Sample** to move the stage back in.   
2. Turn the vacuum on.  
3. Move the stylus down to the surface of the sample by clicking **Tower Down**. **Be sure the stylus will touchdown on the sample. If it touches down off the sample, you risk crashing the tower into the sample, especially if the sample is thick.** If the sample is going to touchdown off the sample, press **Esc** to stop its descent and reposition the sample before clicking **Tower Down** again.   
4. The stylus should move down to the surface until it touches, at which point it will lift back up and remain just above the sample surface. At this point, the sample surface should be visible and in focus on the display by means of the camera.   
   1. Note: If you need to raise the stylus at all, you can move it up a few millimeters by clicking **Tower Up**, or you can move it all the way up by clicking **Tower Home**.  
      

   ### **4.1.3 Collect Measurement Data** {#4.1.3-collect-measurement-data}

      

1. In the XY and Theta control panels under Instrument Control, select the speeds at which you want to move and rotate the sample stage.   
2. Drag the red circle in XY control from the center of the cross-hair to move the stage to find the structure on your sample you intend to measure.   
3. Drag the red circle in the Theta control either clockwise or counterclockwise from the starting position to rotate the stage in order to orient your sample for measurement.   
   1. Note: You can only measure in one direction, which is from bottom to top of the software display, so position your sample accordingly.   
4. In Measurement Options under Trace, select the Range and Profile best suited to what you are measuring.   
5. Determine the length of the measurement by either entering a value in micrometers into Length or click the **Teach** icon next to it. When prompted, move the sample to the position from which you want the measurement to start and then click **Next**, then move the sample to the position where you want the measurement to end and then click **Done**. 

![](img/27f33caf0735.png){ width="589" }

5. Determine the Resolution of your measurement by entering a value in seconds into Duration. Longer scans will resolve smaller structures and thus have better resolution.   
   1. Note: If you wish to perform a sequence of measurements, perform data stitching, or create a 3D map, those options are also available under Measurement Setup, but they are not necessary for a typical measurement.   
6. Once your measurement parameters are entered, click **Single Acquisition** to make the measurement. **Do not touch or bump the table holding the Dektak-XT while it is measuring, as any wobbling could ruin the measurement.** 

### **4.1.4. Data Analysis** {#4.1.4.-data-analysis}

1. After the system has made a measurement, the software will switch to the Data Analysis window.   
2. Level the data if necessary, by selecting **Terms Removal (F-Operator)** in Data Analyzer, then move the R and M cursors to two points you expect should be level and then right-click the data and select **Two-Point Leveling**.   
   1. Note: There are many options for filtering and analyzing data available in Data Analyzer. For information on the different options, consult a Bruker manual.

![](img/b512b9255b9b.png){ width="562" }

3. Make measurements by moving the R and M cursors to positions you wish to compare and then expand them in order to average over certain portions of the measurement.   
4. A value for Total\_ASH (average step height) determined from the difference between the average heights of R and m will be displayed in Watch List.   
   1. Note: Watch List can be configured to display other data that you may wish to measure. 

![](img/05d68765349d.png){ width="562" }

### **4.1.5.  Save data** {#4.1.5.-save-data}

Save the data set using the file operation functions. Save → Dataset. You should save your data to your own folder in the NanoFab01 network drive either in the XML or Bit map format. 

### **4.1.6.Unloading sample and Shutdown Tool** {#4.1.6.unloading-sample-and-shutdown-tool}

1. Navigate to the Measurement Setup window.   
2. Click **Tower Home** to raise the stylus back to its home position.   
3. Turn the vacuum off.   
4. Unload your sample.   
5. Close the Vision64 software. The light over the sample stage should turn off once the software closes.  
6. Clean up the work area. 

# **Section 5- Allowed Activities** {#section-5--allowed-activities}

Users should only attempt to make measurements with the tool configured as it is.  Anything that requires a different configuration should not be attempted without first consulting cleanroom staff.

Emergency stops should not be necessary for this tool, but if circumstances ever arise where it is necessary to perform an emergency stop, do so by pressing the red EMO button on the tool’s controller.

# **Section 6-Disallowed Activities** {#section-6-disallowed-activities}

Do not disconnect any cables when the system is powered on.

Never try to change the stylus tip.  The stylus tip will break if handled improperly.

Users should not attempt to calibrate the tool.  If they do not believe the tool is properly calibrated they should inform the cleanroom staff.

# **Section 7- What to watch out for during operation** {#section-7--what-to-watch-out-for-during-operation}

Avoid any vibration and shock during measurement.

Always keep the environmental enclosure door closed when the system is in use and idle

Be mindful of the limits your sample might impose on measurements.  The stylus may not be able to properly measure some features that are too deep and too narrow. Issues may arise where the stage may get stuck in a position and the software will stop responding.  Attempt to close and restart the software, reinitializing all of the stages in the process.  Notify staff if this occurs.

# **Section 8 \- Common Troubleshooting Tips** {#section-8---common-troubleshooting-tips}

If something is not responding, attempt to close and restart the software, reinitializing all of the stages in the process.  Notify staff if this occurs.


# **Section 9- When to call staff?** 

If the stage is not working. Or if the stylus is broken.

# **Section 10- Badger Criteria**  {#section-10--badger-criteria}

*Report Problem:Shutdown:*

If the Stylus is broken or the stage is not working. Report this in Badger and send a message to staff.

File: docs/tool_sops/metrology/sem.md
<!-- AUTO-GENERATED by scripts/sync_gdocs.py from the Google Doc below. Edit the Google Doc, not this file. -->

# Scanning Electron Microscope

[:material-file-document-outline: Open the Google Doc](https://docs.google.com/document/d/1ewPbWkKfsC5ondHnL8PWIldjZXe1qQ_s_uoc0QVt_BY/preview){ .md-button }
[:material-file-pdf-box: View PDF](../../assets/pdfs/tools/SEM_SOP.pdf){ .md-button }
[:material-download: Download PDF](../../assets/pdfs/tools/SEM_SOP.pdf){ .md-button download="SEM_SOP.pdf" }

---

**Standard Operating Procedure: SEM**

**Table of Contents:** 

























# **Section 1 – Process or Experiment Description** {#section-1-–-process-or-experiment-description}

This Standard Operating Procedure (SOP) outlines the proper use of the Nova Scanning Electron Microscope (Nova NanoSEM 450). The Nova Scanning Electron Microscope (SEM) is a high resolution scanning electron microscope intended for sample characterization. In addition to the powerful combination of advanced optics (including a two-mode final lens), SE/BSE (Secondary Electrons/Backscattered Electrons) in-lens detection and beam deceleration, the Nova NanoSEM 450 series introduces a new suite of latest generation, high sensitivity, retractable SE/BSE and STEM detectors, as well as versatile SE/BSE filtering capabilities, to best optimize the information of interest. Intelligent scanning modes are available to minimize imaging artifacts.  

All standard laboratory safety protocols must be followed throughout this procedure. While not all safety rules are explicitly stated within this SOP, they are covered in the required safety training sessions that must be completed prior to beginning any lab work. For instance, all personnel must wear appropriate lab attire, including an approved lab coat, safety goggles, closed-toe shoes, and clothing that covers all exposed skin, including the legs. A copy of the laboratory’s minimum safety requirements can be found in the SOP binder for reference.

# **Section 2 – Hazards General** {#section-2-–-hazards-general}

N/A

# **Section 3 – Routes of Exposure** {#section-3-–-routes-of-exposure}

N/A

# **Section 4 – Process Steps** {#section-4-–-process-steps}

## **4.1. Working instructions**  {#4.1.-working-instructions}

### **4.1.1. System Startup** {#4.1.1.-system-startup}

 After logging in the Badger, the SEM computer will be ON. 

### **4.1.2. Sample Preparation**  {#4.1.2.-sample-preparation}

1. If the sample is nonconductive (plastic, fiber, polymer or other substance with an electrical resistance greater than 1010 ohms) the specimen can be coated with a thin layer (\~10-15 nm) of gold using the Cressington sputter coater. This conductive layer will help to reduce sample charging and improve image quality. If no coating is desired as it might alter the specimen, “Low Vacuum” mode can be used to stabilize the specimen for observation.  
2. Mount the sample on a sample holder using carbon/Cu tape, or if the holder has clips, tighten the clip with a screwdriver to secure the sample. Be sure the clip holds the sample securely and that the clip is not obscuring any area that you intend to image. The specimen must be electrically grounded to the sample holder to minimize specimen charging.   
3. Insert the stub of the sample holder into the specimen holder and secure the stub with a hex-wrench.   
4. Check whether the sample will fit through the load lock door using the   
   load lock door emulator. If the sample is small enough to fit through the load lock door, then you can use the load lock procedure to load the sample. If the sample is too big, then you will have to vent the main chamber door. 

### **4.1.3. Loading your sample** {#4.1.3.-loading-your-sample}

           You can load your sample through the load lock or the main chamber.

#### **4.1.3.1 Loading Sample through Load Lock** {#4.1.3.1-loading-sample-through-load-lock}

1. Vent the load lock by pressing the button labelled **V** (vent) and then lift and swing open the load lock lid.   
2. Place the sample on the carrier in the load lock and then insert the rod into the sample carrier compressing the spring on the rod. While holding it in place, turn the manipulator to lock the carrier in place and then place the rod into the *parking* position to prevent the rod from slowly creeping forward.   
3. Close the load lock lid and press the button labelled **P** (pump), which will pump the load lock and move the stage into the loading position. Once the load lock is pumped and the stage is in place, the **OK** button will light up and the gate valve interlock will release, allowing the door to the main chamber to be opened.  
4. Turn the gate valve knob from LOCK to UNLOCK and then carefully pull the knob bar fully out from the first mark to the second mark. Turn the gate valve knob from UNLOCK to LOCK.  
5. Move the loading rod from the *parking* position and into the chamber until the sample carrier engages with the stage at the end of travel. Turn the rod counterclockwise to the base of the slot, pull the rod to the back of the slot, turn it clockwise out of the slot and then withdraw it back to the *parking* slot.  
6. Close the gate valve by turning the knob bar to the UNLOCK position, pressing the knob in to engage the valve over the opening and then turn the knob to the LOCK position to secure it. Leave the load lock under vacuum.

![](img/80fda3a035e3.jpg){ width="589" }

####        **4.1.3.2. Loading Sample through Main Chamber**  {#4.1.3.2.-loading-sample-through-main-chamber}

1. Click the **Vent** button and then click **Yes** when the confirmation box appears. This will begin venting the chamber and move the stage into position. Venting will take around 5 minutes to complete. There is no pressure gauge that will read when the chamber is at atmospheric so you will simply have to wait and then try opening it.  
2. Once the chamber has finished venting, open the specimen chamber and insert the specimen holder with the sample into the slot on the stage.  
3. Close the specimen chamber. Check to see that the proper vacuum mode is selected and click the **Pump** button.

![](img/5163229d1135.jpg){ width="353" }

### **4.1.4. Stage Movement – Navigation** {#4.1.4.-stage-movement-–-navigation}

1. Before you do any navigation, select the **Stage** menu and check that **Touch Alarm Enabled** and **External Current Measurement** are both checked.  These need to be active in case you drive the sample into the detector.  With these enabled, the stage will stop as soon as it touches the detector, preventing significant damage.  Nonetheless, be careful not to crash your sample into the detector.  
2. **Move the stage up** to the 5mm working distance line. This process should be done carefully since the SEM software does not know the relative stage-to-column distance until you link Z to the working distance later. Make sure the camera (4th quadrant) is working.   
3. To move the stage, open the **Navigation** page and select the **Coordinates** tab.  In this tab, you can control the x, y, z, tilt, and rotation of the sample stage.  
4. There are three modes for changing the position: actual, target, and relative.    
   1. Actual mode displays the actual position coordinates in the edit box.    
   2. Target mode activates when clicking a stored position or when editing a coordinate value.    
   3. Relative mode is used to move a stage by a given value and to repeat it several times if needed.  
5. In order to move a stage, select the Actual mode and enter a value into the edit box and click the **Go To** button.  If you wish to stop the stage while it is in motion, click the **Stop** button (the **Go To** button becomes the **Stop** button when the stage is in motion) or press the **Esc** key. Start by moving up 5-10mm at a time while keeping the mouse over the stop button in case the stage goes above the 5mm working distance line. The safest way to move the z-stage in order to avoid crashing into the detector is in the live camera quad (Quad 4), hold down the scroll wheel and drag the mouse up or down to move the stage in that direction.  
6. Adjust so that the top of your sample is roughly aligned with the 5mm line.

### **4.1.5. Stage Movement – Take Nav-Cam Photo**  {#4.1.5.-stage-movement-–-take-nav-cam-photo}

1. Select the **Stage** menu, select **Take Nav-Cam Photo**. If the function does not work, try clicking on the Nav-Cam quad (Quad 3\) and then try again. Or instead of selecting **Take Nav-Cam Photo**, select **Move Stage to Nav-Cam** and once the stage has moved into position select **Take Nav-Cam Photo**.   
2. Once the Nav-Cam photo is acquired, it can be used for navigating in the x- and y-plane. Either drag the cross over a desired feature in the image of the sample, or double click on a feature and the stage will move to center that position under the detector.

### **4.1.6. Imaging** {#4.1.6.-imaging}

1. Wait for the chamber pressure to reach 4e-5 Torr.   
2. Set the voltage (High Voltage) and current (Spot) to your preferred settings.  
3. Turn on the beam by clicking the **Beam On** button.   
4. Select Quad 1, which should be set to the Everhart Thornley Detector (ETD), and click the pause icon to begin imaging.  
5. Adjust the contrast and brightness using the control knobs behind the keyboard or by selecting Auto Contrast Brightness (tool bar icon or press **F9**).  
6. Set the dwell time and resolution for imaging by making adjustments in the tool bar or by selecting one of the presets.  
7. Find a feature that you can use for focusing and then use the control knobs behind the keyboard to adjust the magnification, focus and stigmator to optimize your image.  
8. If you want to use the Through Lens Detector (TLD), select Quad 2, which should be set to the TLD, and click the pause icon to begin imaging (doing so will automatically pause Quad 1 as the SEM switches the detector.  When using the TLD you have the option of changing the lens mode between Field-Free (the default mode for ETD) or Immersion (used for ultra-high resolution imaging).  
9. To capture an image, click on the Photo button or press **F2**.  
10. When prompted to save your image, save to your folder in the User SEM Images folder on the Litho-PC.  When you are finished imaging switch to the Raith computer and copy your files from User SEM Images to your folder in the NanoFab01 shared drive.  DO NOT use a flash drive on either computer and DO NOT try to access the internet.  You can retrieve your files from the NanoFab01 folder on any of the computers in the wipe down room.

### **4.1.7. Unloading your sample** {#4.1.7.-unloading-your-sample}

####             **4.1.7.1 Unloading Sample through Load Lock** {#4.1.7.1-unloading-sample-through-load-lock}

1. Turn off the beam by clicking the **Beam On** button.  
2. Check that the load lock is properly closed and press the **P** button, which will pump the load lock if it is not already at vacuum and move the stage into the loading position.  Once the load lock is pumped and the stage is in place, the **OK** button will light up and the gate valve interlock will release, allowing the door to the main chamber to be opened.  
3. Turn the gate valve knob from LOCK to UNLOCK and then carefully pull the knob bar fully out from the first mark to the second mark.  Turn the gate valve knob from UNLOCK to LOCK.  
4. Move the unloading rod from the parking position and into the chamber until it meets resistance at the start of the slot.  Turn the rod counterclockwise to the base of the slot and push the rod forward to the front of the slot, inserting it into the sample carrier.  Turn the rod clockwise to lock the sample carrier onto the rod and then withdraw it back to the parking slot bringing the sample out of the main chamber.  Warning: Be sure to put the rod into the parking position at the end; turning it the other way disengages it from the rod and the spring will fling the sample carrier into the gate valve.  
5. Close the gate valve by turning the knob bar to the UNLOCK position, pressing the knob in to engage the valve over the opening and then turn the knob to the LOCK position to secure it.  
6. Press the **V** button to vent the load lock.  Once vented the lid can be opened and the sample carrier can be released by turning the rod bar to the far left.  
7. Remove your sample from the load lock.  
8. Close the load lock lid and press the **P** button to evacuate the loader chamber.

![](img/2c9c5fe9abc5.jpg){ width="589" }

#### **4.1.7.2. Unloading  Sample through the Main Chamber**  {#4.1.7.2.-unloading-sample-through-the-main-chamber}

1. Turn off the beam by clicking the **Beam On** button.  
2. **Vent** the chamber  
3. Remove your sample from the chuck.  
4. Close the chamber door and pump down. Wait for the chamber to fully pump down (check the green status).

### **4.1.8. Cleanup and Waste Disposal** {#4.1.8.-cleanup-and-waste-disposal}

1. Tidy up the area.  
2. Throw away the used tape into the trash can.

# **Section 5-Allowed Activities** {#section-5-allowed-activities}

- Users may open the chamber and insert the low vacuum detector, but only if they have been trained on how to do so.  
- Users may open the chamber and change the sample holder setup on the stage, but only if they have been trained on how to do so.

# **Section 6-Disallowed Activities** {#section-6-disallowed-activities}

- Users should never disable the touch alarm or the external current measurement.

- No Magnetic materials are allowed when using the immersion mode.

# **Section 7- What to watch out for during operation** {#section-7--what-to-watch-out-for-during-operation}

- Users should be sure that the chamber pressure is less than the 4e-5 range before turning on the beam.  
- Users should not adjust the settings for the source tilt and alignment.

# **Section 8- Common Troubleshooting Tips** {#section-8--common-troubleshooting-tips}

- If the image shifts whenever the focus is adjusted, try adjusting the lens alignment, though only if you’ve been shown how to do so.  
- If a user is seeing a lot of charging, they could try switching to another detector, or changing the detector setting to backscatter electrons or custom mode.  
- If a user is seeing a significant amount of image drift, they should try pausing everything and waiting about 10 minutes before trying to image again.  
- If controls are not working properly, try closing and then restarting the software.  Log in to the software as “user” with password “Hilda001”.

# **Section 9 \- When to call staff?**  {#section-9---when-to-call-staff?}

- If the cooling water is not flowing.  
- If your sample gets stuck in the load lock door.  
- If the stage position for loading from the load lock is not correct.   
- If none of the common troubleshooting tips can fix a problem.

# **Section 10-Badger Criteria**  {#section-10-badger-criteria}

*Report Problem:*

1. If none of the common troubleshooting tips can fix a problem.

*Shutdown:*

1. If the cooling water is not flowing.  
2. If your sample gets stuck in the load lock door.
