Repository: asrc-nanofab/nanodocs

# NanoDocs

Documentation site for the ASRC Nanofabrication Facility, built with
[Zensical](https://zensical.org/) (modern theme) and served on
Cloudflare Pages at <https://nanodocs.pages.dev>.

## How the system works

The **source of truth is Google Docs**. Staff write and maintain every SOP,
hood document, and policy as a normal Google Doc. This repo never holds the
canonical content — it holds a synced, web-friendly rendering of it.

```mermaid
flowchart LR
    GD[Google Docs<br/>SOPs, policies] --> REG[Nanodocs Registry<br/>groups, assets, documents]
    REG --> SYNC[scripts/sync_gdocs.py]
    SYNC --> MD[Markdown pages<br/>docs/**/*.md]
    SYNC --> IMG[Original-res images<br/>docs/**/img/]
    SYNC --> PDF[Local PDFs<br/>docs/assets/pdfs/]
    PDF --> R2[Cloudflare R2<br/>nanodocs-pdfs]
    MD --> BUILD[zensical build]
    IMG --> BUILD
    BUILD --> PAGES[Cloudflare Pages]
    R2 --> FN[Pages Function<br/>/assets/pdfs/]
    FN --> PAGES
```

Cloudflare Pages will not host a single file over **25 MiB** (PECVD's PDF
is ~32 MB). The markdown and images stay in the Pages upload. Hosted PDFs
live in the private R2 bucket `nanodocs-pdfs`. A Pages Function at
`functions/assets/pdfs/[[path]].js` answers `/assets/pdfs/…` from that
bucket, so the View/Download buttons keep the same relative links.

Locally, `zensical serve` still reads `docs/assets/pdfs/` from disk. The
Function only runs on Cloudflare. The Pages build copies those PDFs into
`site/` (Zensical does not know about R2) and then **deletes**
`site/assets/pdfs` before upload so Pages never sees the large files.

### The registry

One workbook, [Nanodocs Registry](https://docs.google.com/spreadsheets/d/1wuT0MT50EOu8GzAxCS05bQzJCV9Hevwk7dXe9B28wBo/edit),
with three tabs. A row is a node. A cell that names another row's id is the edge.

| Tab | What a row is |
| --- | --- |
| `groups` | What an asset is (`deposition`, `wet-processing`) and the sidebar heading it sits under. `section` is the tab: `tools`, `chemicals`, or `policy`. |
| `assets` | A thing people are trained on: a tool, a hood. `id` is the permanent URL segment. `name` is the sidebar label and can change without moving the URL. |
| `documents` | One Google Doc, published as one page. `asset` points at an asset, or is blank for a facility document (a policy, signup). `label` is the sidebar text and the page's URL slug. A label of `SOP` is the asset's home page instead. `title` is the on-page H1. `audience` is `public`, `staff`, or `admin`. |

The public build publishes `audience=public` rows whose `doc` cell is a Google Doc URL. A blank `doc` is registered but unpublished, so a tool can be listed before its SOP exists. An asset with no published document produces no directory. The document labeled `SOP` is written as that asset's `index.md`; the sidebar uses the asset's `name`. Any other published document is `slugify(label).md` beside it, and that is what draws the caret. The home page is the Google Doc and has its PDF.

```text
docs/<section>/<group>/<asset>/index.md            # the SOP, or the asset's only document
docs/<section>/<group>/<asset>/<slug of label>.md  # any other document
docs/<section>/<slug of label>.md                  # no asset, section set
docs/<slug of label>.md                            # no asset, section blank
```

`id` values are permanent. Rename `name` or `label`, never `id`. A label edit moves that document's URL, and the sync appends the old URL to `docs/_redirects`. The PDF key follows the page path (`docs/assets/pdfs/<same path>.pdf`), not the title, so renaming a title does not rename the R2 object. The Download pill's filename comes from `title`.

Columns the sync does not know are ignored, so a tab can gain attributes without a script change. `audience` and `section` are short lists in the sync; adding a value is a one-line change.

Sidebar order stays in the repo's `.nav.yml` files. The sync rewrites the label of every entry it generated, appends a missing page at the end of that list, and does not reorder or remove a line. An asset with one published document is a single link (`<asset id>/index.md`) and has no `.nav.yml`, except under a group that has no index page of its own. Wet Processing is that group: those assets are listed as directories whose `.nav.yml` contains only `index.md`, so the heading does not adopt the first SOP as its link. The theme draws that as a link, not a caret. A second published document makes the asset a caret: the name opens the SOP, and the other documents are the rows under it. A new row shows up at the bottom on the next run; move it in the repo. `docs/.nav.yml` itself (Home, Tools, Signup) is hand-written and the sync never opens it. An entry whose page moved goes stale, and `zensical build --strict` fails until that line is deleted.

File: docs/tools/deposition/aja-sputter/index.md
<!-- AUTO-GENERATED by scripts/sync_gdocs.py from the asset row. Edit the registry, not this file. -->

# AJA Sputter

RF/DC Sputter

| | |
| --- | --- |
| Manufacturer | AJA |
| Model | ORION-8 |

File: docs/tools/deposition/aja-sputter/sop.md
<!-- AUTO-GENERATED by scripts/sync_gdocs.py from the Google Doc below. Edit the Google Doc, not this file. -->

# AJA Sputter Deposition SOP

<div class="doc-links" markdown="span">
[:material-file-document-outline: Google Doc](https://docs.google.com/document/d/1ZxRo_R4RzLxKZ7h_I2hFphAH187e9qq2U4bBf5n4lOg/preview){ .md-button }
[:material-file-pdf-box: View PDF](../../../assets/pdfs/tools/deposition/aja-sputter/sop.pdf){ .md-button }
[:material-download: Download](../../../assets/pdfs/tools/deposition/aja-sputter/sop.pdf){ .md-button download="AJA Sputter Deposition SOP.pdf" }
</div>

---

## Safety Information and Overview {#safety-information-and-overview}

| Advanced Science Research Center | Graduate Center CUNY |
| :---- | :---- |
| Date | 9/17/2026 |
| SOP Title | Manual Operation of the AJA Orion 8 Sputter Tool |
| Principal Investigator | Samantha Roberts |
| Department | NanoFabrication Facility |
| Room and Building | ASRC G.263 |
| Primary Phone Number | 2124133399 |

### **Section 1 – Process or Experiment Description** {#section-1-–-process-or-experiment-description}

This SOP is only for the general use of depositing thin films. Only approved users are allowed to use the equipment, after passing a qualification with the tool manager. Any maintenance will be done by trained staff members. Some maintenance creates additional hazards which will be described in the Instrument Manual.

\*Note: Any sample preparation is to be done by the user, and this document does not cover any information related to sample preparation. Any materials listed outside of the approved list, must be discussed with the tool manager.  NO high vapor pressure materials

### **Section 2 – Hazardous Substances** {#section-2-–-hazardous-substances}

**Substance Name:** Chromium

**Common Name:** Chrome

**Abbreviation:** Cr

**Substance Name:** Silver

**Abbreviation:** Ag

### **Section 3 – Potential Hazards** {#section-3-–-potential-hazards}

| Hazard | Hazard Sign | Hazard Description |
| :---- | ----- | :---- |
| Thermal  | ![](img/eb60111b034b.png){ width="88" } | Sample(s) and sample plate can get hot to touch |
| Chrome | ![](img/3c69e7170c3c.jpg){ width="98" }![](img/8b0deafcd5f4.png){ width="74" } | Exposure to particulate or vapor form may present significant health hazards and is toxic to aquatic organisms.  Under the high temperatures involved in e-beam evaporation, **metallic Cr can oxidize** into Cr(VI), especially in the presence of residual oxygen. This is highly toxic to aquatic organisms and is a known human carcinogen. |
| Silver | ![](img/3c69e7170c3c.jpg){ width="99" }![](img/8b0deafcd5f4.png){ width="77" } | Silver is toxic to aquatic life in nanoparticulate or ionic forms. **low acute toxicity**, but chronic exposure (especially to nanoparticles or silver dust) may lead to: **Argyria**: A bluish-gray discoloration of the skin.
 **Respiratory irritation** from dust or vapor in poorly ventilated areas. |

### **Section 4 – Routes of Exposure** {#section-4-–-routes-of-exposure}

Thermal hazard is present if using the sputter’s sample heater for a long period of time, which can heat up the plate and the sample(s). 

### **Section 5 – Personal Protective Equipment** {#section-5-–-personal-protective-equipment}

All personnel are instructed to use pliers to handle the sample plate, if it has not cooled down to sufficient temperature; and to work with tweezers to remove the sample(s) from the hot plate too.

### **Section 6 – Waste Disposal** {#section-6-–-waste-disposal}

Kapton or copper tape that has silver and/or chrome on the top layer, must be disposed into the container found on the workbench. Staff will transport the container for waste disposal when the container is full. 

| Hazardous compound, element, or chemical name | State (L,G,S) | Hazardous | Non-hazardous | Which hazards? | How is waste managed? |
| ----- | ----- | ----- | ----- | :---- | ----- |
| Silver | S | x |  | Solid waste is toxic to environment, aquatic, and human health | Must be collected and disposed of as Hazardous waste  |
| Chrome | S | x |  |  Solid waste is toxic to environment, aquatic, and human health | Must be collected and disposed of as Hazardous waste  |

## **Tool Operation** {#tool-operation}

1\. Verify the material you want to sputter is in the tool and locate its position on the Phase II control screen. (ie: Gun number)   
2\. If the gun you want is grayed out but you can still see the info on the screen (this may   
happen with Guns 3, 5 and 6), click to toggle the lower right button called "SW" to "On".  
3\. **If you want to use the center gun, contact staff first to set up the power supply to it. By default, it is not connected to anything.**   
4\. Load substrate into tool (see those instructions)   
5\. If you want to heat your sample, you must turn ON the substrate rotation first, in order to access the heater panel section. You can set the desired temperature (in celsius) and press the ON button to start heating it up. \[You can turn on the heater at any point.\]

#### **Strike Plasma** 

6\. On the Phase II control screen do the following: 

1. Set the Argon setpoint to 30sccm and turn Gas 1 "On"  
2. Click the pressure button and set it to 30m Torr for the initial Strike. Wait for pressure to reach this set value.  
3. Go to the Gun that you are using and set the STPT to 20 Watts.  
    1. If using the center gun, staff will notify you which power supply to use. Whichever RF/DC power supply it’s connected to, use that corresponding gun.  
4. Set the ramp time to 5 seconds   
5. Turn "on" the output button   
6. Watch to see that the plasma ignites. You will see several things if it does:   
    1. You will be able to see a purple glow from around the lid if it is on   
    2. You will see a current (in mA) lower right of the gun screen   
    3. The "Plasma" button in the gun panel will change from gray to purple 

#### **Ramp Up** 

7\. Now that the plasma is ignited, decrease the pressure value to 3 mTorr for deposition. Verify that the plasma is still ignited after the pressure decrease.

8\. Set the ramp time first:

1. For a target that is on a DC power supply: set the ramp time to be 1W/sec. \[ie: if you want your final deposition power to be 150W, set the ramp to 150.\]   
2. If the target is on a RF power supply: set the ramp time to be 2W/sec. \[ie: if you want your final deposition power to be 40W, set the ramp to 80.\]  
3. If using the center gun, staff will notify you which power supply to use. Whichever RF/DC power supply it’s connected to, use that corresponding gun.

9\. Set the STPT power to the final deposition power. 

10\. Click enter on the keyboard and wait until the power reaches its final value 

11\. Verify the WFDBK field also has this same power value. Verify that the plasma is still ignited.

#### **Deposition** 

12\. Now adjust the knob for substrate rotation for 30 or 50 RPM 

13\. Turn on Phase II Substrate rotation. 

14\. Verify the substrate is turning by watching the arm the substrate is attached to. 

15\. Now set a timer and open the shutter.

1. To open the center target shutter, go to the top left corner. There is a section with one of the boxes labeled “Center”. Underneath it, click that button to open the shutter. Refer to figure 1 below.

16\. Deposit for the length of time that you want. (20 minutes for Al at 150W for \>100 nm) 

17\. Close the shutter when time is completed.   
![](img/25607fcc9619.png)  
*Figure 1:* Blue arrow shows the location to open/close the center gun shutter.

#### **Ramp Down** 

18\. Turn off substrate rotation 

19\. Set the ramp value appropriately based on the DC/RF supply it’s using (refer to ramp up section \- step 7). This step is important so as not to crack the target by cooling too quickly. 

20\. Set the STPT to 0

21\. Hit "Enter" on the keyboard to start the ramp down.   
22\. When the power is at 0, (the purple turn the "output" button to "Off"   
23\. Click "Opened" on the pressure controller to open the pump valve all the way. 

24\. Turn off the Argon \- ie: Gas 1 

25\. Unload your sample following the appropriate protocol. 

#### **Target Cleaning**

*Should be performed whenever doing reactive sputtering (after deposition). Can also be used before the deposition process.*  
26\. With the shutter closed, set the material to standard strike conditions.  
27\. Set a timer for 10mins.  
28\. When complete, ramp down, and set the tool back to idle state. (No gas flowing, heater is off, shutter(s) closed, rotation off, pressure control section has a green “Opened” button). 

## **Common Errors and Troubleshooting\-**  {#common-errors-and-troubleshooting-}

1. Plasma not striking  
    * Check both viewports. Sometimes the placement of the target can be seen better through one than the other.  
    * Try again with the same parameters. Sometimes it may take 1-3 tries to see the plasma ignite.  
    * Increase the ramp time  
    * Open the shutter for a few seconds. This is the last case resort, since your sample will be exposed immediately to the material when the plasma ignites.   
2. There’s no evidence of deposition on your sample.  
    * Did you verify there was plasma after striking? After decreasing the pressure? After ramping up? During deposition?  
    * Contact Staff  
3. Plasma dies out randomly  
    * Usually occurs with RF sputtering. Check the corresponding RF power supply to look at the load and tune values. If it is at the extreme ends (0 & 100\) or close to it, contact staff.

## ---

Prepared by: SPR  
Date:  September 17, 2026  
Reviewed/Revised:   
Salam Garraway

File: docs/tools/deposition/ald/index.md
<!-- AUTO-GENERATED by scripts/sync_gdocs.py from the Google Doc below. Edit the Google Doc, not this file. -->

# Atomic Layer Deposition (ALD) SOP

<div class="doc-links" markdown="span">
[:material-file-document-outline: Google Doc](https://docs.google.com/document/d/13ZXev9NXbltwLdRk76AbLV_IsnMcdnw-pK4Ytmj8YJc/preview){ .md-button }
[:material-file-pdf-box: View PDF](../../../assets/pdfs/tools/deposition/ald/index.pdf){ .md-button }
[:material-download: Download](../../../assets/pdfs/tools/deposition/ald/index.pdf){ .md-button download="Atomic Layer Deposition (ALD) SOP.pdf" }
</div>

---

## **Ultratech Fiji G2 ALD** {#ultratech-fiji-g2-ald}

### **Facility and Contact Information** {#facility-and-contact-information}

| Nanofabrication Facility | ASRC, RFCUNY |
| :---- | :---- |
| SOP Title | Plasma Enhanced Chemical Vapor Deposition |
| Director | Samantha Roberts, PhD |
| Manager | Shawn Kilpatrick |
| Room & Building |  G263, Nanofab, ASRC |

### **Section: 1 Hardware Description and Principle of Operation** {#section:-1-hardware-description-and-principle-of-operation}

#### **Principle of ALD** {#principle-of-ald}

Atomic Layer deposition (ALD) is a vapor-phase thin film deposition technique that allows growth of films, atomic layer by layer. The typical ALD reaction is illustrated via the formation of aluminum oxide from trimethylaluminum or TMA, Al(CH3)3, and water. The precursor reacts with hydroxyl groups on the surface of the substrate, liberating methane. The reaction is self-limiting as the precursor does not react with adsorbed aluminum species. Unreacted precursor and the methane (CH4) liberated from the reaction are removed by simple evacuation of the sample chamber or by flowing inert gas over the surface. Water reacts with the methyl groups on the deposited aluminum atoms forming both Al-O-Al bridges, as well as new hydroxyl groups. The formation of hydroxyl groups readies the surface for the acceptance of the next layer of aluminum atoms. Methane is liberated as a by-product. The unreacted byproducts are then pumped out of the chamber. Finally, the process begins again with the introduction of precursor A followed by B. Atomic layers are built up one after the other and shown in Figure 1\.

The ALD system consists of a heated reaction chamber, to which the reaction precursors are plumbed using fast ALD valves. As shown in figure 2 below. The system accommodates two growth modes: thermal and plasma. In the thermal growth mode, water is used as a source of oxygen, as described above. In the plasma mode, an RF generator positioned at the top of the Chamber is used to dissociate oxygen (or nitrogen) gas and supply radicals for the formation of the dielectric film.

Typically, two types of ALD deposition tools that are available i.e. Thermal ALD and Plasma Enhanced ALD.

##### **Thermal ALD** {#thermal-ald}

Thermal ALD operates through sequential, self-limiting chemical reactions between precursor gases and co-reactant (e.g. H2O, O3, NH3) by thermal or heat energy. 

**Advantages**

* Very good conformality on high aspect ratio features  
* Suitable for sensitive substrates (e.g. Polymers, low-k dielectrics).  
* Simple hardware  
* Lower contamination risk  
  

**Disadvantages**

* Requires higher substrate temperature (typically above 150o C)  
* May not work well with less thermally reactive precursors. (limited to materials/reactants)  
* Lower growth rate than PE-ALD

##### **Plasma Enhanced ALD (PE-ALD)** {#plasma-enhanced-ald-(pe-ald)}

Plasma Enhanced or Plasma assisted ALD is another technique that deposits a thin film of choice materials with the introduction of plasma source. Plasma discharge helps to activate precursor molecules and enhance surface reactions, that increases growth rate and improves film properties. It uses Plasma (e.g. O2, N2, NH3, Ar) to generate reactive radicals and ions.

**Advantages**

* Low temperatures deposition (as low as 50-100o C).  
* Denser, purer and more stoichiometric films.  
* Higher growth per cycle (GPC) due to plasma enhanced surface reactions.

**Disadvantages:**

* Complex hardware (RF/microwave plasma source and matching network).  
* Due to ion bombardment sensitive substrate may damage.  
* Not suitable for deep trench or high aspect ratio deposition.

**Material Requirements**

The ALD growth process involves the use of volatile chemical reactants. Therefore, the materials on which ALD growth takes place should be inert. Typically, silicon, glass, or metal substrates are ideal. Many ALD precursors are known to react with organic materials, such as photo or electron beam resists. Furthermore, most ALD processes are calibrated in the 100 – 300 C temperature range. The sample should be able to withstand that heat for a prolonged period. Please consult staff (and literature) prior to growing on uncommon substrates.

### **Section 2- Potential Hazards of Precursors** {#section-2--potential-hazards-of-precursors}

| Hazard | Hazard Sign | Hazard Description |
| :---- | :---- | :---- |
| Electric Shock | ![A yellow triangle sign with black lightning bolt](img/9fbf021183b8.jpg){ width="80" } | RF generator works with high voltage supply. |
| Thermal  | ![A yellow triangle sign with a hand over a surface](img/eb60111b034b.png){ width="88" } | Sample(s) and sample holder can get hot to touch, even LL get heated up with the chamber’s high temperature. |
| TDMHf | **![A red and black sign with a flameDescription automatically generated](img/a80b2cde7a35.png){ width="61" }**![A warning sign with a red borderDescription automatically generated](img/7558c2926e19.jpg){ width="62" }![A red and white sign with a skull and crossbonesDescription automatically generated](img/657e736dbfb3.jpg){ width="66" }![A sign with a person with a star in the centerDescription automatically generated](img/bf7fa46e8661.png){ width="63" } | Vapor may form explosive mixing with air. It can cause burn to skin, eyes and respiratory tract and is toxic.  . |
| TDMA | **![A red and black sign with a flameDescription automatically generated](img/a80b2cde7a35.png){ width="61" }**![A red and white sign with a skull and crossbonesDescription automatically generated](img/657e736dbfb3.jpg){ width="66" } | Pyrophoric, may ignite in the moist air can form flammable and may cause skin and eye burns |
| TDMSi | **![A red and black sign with a flameDescription automatically generated](img/a80b2cde7a35.png){ width="61" }**![A sign with a person with a star in the centerDescription automatically generated](img/bf7fa46e8661.png){ width="63" }![A warning sign with a red borderDescription automatically generated](img/7558c2926e19.jpg){ width="62" } | Can form flammable vapors Release corrosive gases Can cause coughing, dizziness and respiratory distress. |
| TDMTi | **![A red and black sign with a flameDescription automatically generated](img/a80b2cde7a35.png){ width="61" }**![A warning sign with a red borderDescription automatically generated](img/7558c2926e19.jpg){ width="62" }![A sign with a person with a star in the centerDescription automatically generated](img/bf7fa46e8661.png){ width="63" } | Highly reactive in air. Skin and eye damage, respiratory irritation. |

### **Section 3- Routes of Exposure** {#section-3--routes-of-exposure}

There are three major routes of exposure to hazardous gases in ALD Tools and mostly from Lock lock land from wafers or chips.

The load lock is the space that allows wafer/chips transfer into and out of the vacuum system without venting the main process chamber. It is an interface zone between atmospheric pressure and vacuum.

While transferring wafer from the loadlock, residual gases may escape, and Wafer surfaces or substrate hold/puck may be contaminated by adsorbing or condensing chemicals that could be hazardous to the users. 

| Sl. No. | Route | Description | Risks |
| :---- | :---- | :---- | :---- |
| 1 | ![A red circle with a person's mouth open](img/a6a9732f9063.png){ width="97" } Inhalation | Breathing toxic or reactive gas vapor/fumes | Headaches, dizziness, respiratory irritation, disorientation. |
| 2 | ![A red circle with a hand and drops of water](img/c5718438518d.png){ width="101" }Skin Contact | Direct contact with leaked or condensed gas | Irritation, chemical burns or delayed skin reactions. |
| 3 | ![A red circle with a logo](img/f24a3b923d0d.png){ width="100" }Eye Contact | Irritation from gas fumes or splashes | Eye irritation, burn |

### **Section 4 \- Personal Protective Equipment** {#section-4---personal-protective-equipment}

**Personal Protective Equipment**: Clean room gown, nitrile gloves, Mask, Goggles (optional) 

**Equipment for the tool**: Chips/Substrate, conditioning/cleaning substrate/wafer and appropriate tweezers 

### **Section 5- Standard Operating Procedure** {#section-5--standard-operating-procedure}

**Estimated Time**: Typical processes go from 1 hour for 100 cycles to several hours as many hundreds of cycles. The Screen will display with process time when a recipe is loaded.

Loading and unloading samples into the Fiji system can initially appear tricky if you are not familiar with all the hardware and all of its functions. The instructions for Loading, Run Recipe and Unloading the samples are described below.

Figure 3 shows the software screen that you should encounter when coming to the tool. Note that both the load lock and process chamber are under vacuum, the Argon flow rate for MFC-0 is set to 5 sccm, the Argon flow rate for MFC 1 is set to 10 sccm, and heaters 13, 14, 15 are set to 100oC. 

![](img/194d4d3ddcfc.png)

Figure 3 General Information of FIJI software screen

#### **Load Sample** {#load-sample}

To load the sample please follow the following steps (also see Figure 4 for a graphical reference):

Verify that both the load lock and the reactor are under vacuum.

1. Vent the load lock, it will take approximately 2 mins.

2. Open the lid of the load lock chamber 

    Place the sample/wafer/chip onto the sample holder/puck carefully. When loading the sample, make sure that there is no gap between the fork/prongs that hold the sample holder and the loader arm. See **Figure 4** for the correct position of the sample holder and the lifting fork.

   

   

   

   

   

   

   

   

 

	3\.  Turn off the Argon flow by setting the values of the MFC-0 and the MFC-1 			controllers to zero.

	4\. Isolate the reactor chamber by: **(follow figure 5\)**

1. Closing a radio button (OPEN/CLOSE) to make it BLUE from ORANGE **\[step 1\]**

    2. Turn off the turbo purge **\[step 2\]**

    3. Turn off the Turbo (ON/OFF) **\[step 3\]**

    4. Close the turbo isolation valve **\[step 4\]**

    5. Now press the **Pump Load Lock** button. **\[step 5\]**

   

Once the load lock has been pumped, it is ready to transfer the sample into the Reactor chamber. 

![](img/8b26c0b8581a.png)

Figure 5 Isolating reactor chamber and Pumping LL

  **Transfer sample**

1. Open the gate valve by clicking either the **Open Gate** tap or **BLUE** button (Blue color means Closed and Orange means Open) **\[step 1a or 1b\]**. **(Figure 6\)**

   

2. Load the sample by pressing **Load Sample**. **\[step 2\]**

   

    CAUTION: do not press **Unload Sample**, as that will damage the transfer arm.

   

3. Once the sample is successfully loaded, \[you need to wait for the Load arm to fully retract back to its home position.\] Close the gate valve, by pressing the **Close Gate** button **\[step 3\].** It is the same button just used to open the gate valve.

    Now you need to Pump down the reactor chamber

4. Press the Rough Pump button which will turn blue to orange, **\[step 4\]** 

5. Now hit Pump Reactor tap **\[step 5\]** to evacuate the chamber. When “Pumping sequence complete” showed up in the menu bar you can then load and run the recipe.

   

![](img/820b661269ae.png)  
Figure 6, Loading and pumping reactor sequences

#### **Run Recipe** {#run-recipe}

You are now ready to run a recipe. 

1. Right clicking anywhere in the CURRENT RECIPE window (see **figure 7**), **\[step 1\]**

2. Click **Load Recipe** option, now a choose USER RECIPE or PROCESS folder to load the desired recipe.

3. Now, the recipe will appear on the screen, you can modify or change parameters like, **plasma power**, reactor temperature **(HEATER** 13,14 and 15), the **number of cycles** to grow the atomic layer as you desire. Usually, you only change the **number of cycles \[step 2\].** Then press the **Start Recipe \[step 3\]** the tap on the left side of the screen to run the recipe.

4. After completion of the recipe message appeared as RECIPE STOPPED.

5. Now you can unload the sample

NOTE: At the end of your recipe make sure to set the temperature of heaters 13, 14, and 15 back to 100 C **\[step 4\]**. This will allow the tool to cool down for the next user.

![](img/911311f43dc0.png)  
Figure 7 Loading recipe and modifying parameters

#### **Unload Sample** {#unload-sample}

When unloading the sample, you must follow the above steps in reverse order. In that case, you should follow **figure 8\.**

1. Open the gate valve **\[step 1a or 1b\]** either pressing the tap or radio button (it must be orange color when open and a green dot will appear).

2. Click unload sample **\[step 2\]**. **Be sure to click unload tap**

3. Wait for the sample to unload completely.

4. Once the sample unloads, close the gate valve \[same tap or radio button to open the gate (blue color)\] **\[step 3\]**.

5. Then vent the load lock **\[step 4\]** and remove your sample. 

    CAUTION: the sample holder will be hot. Be careful not to burn yourself.

   

    ![](img/3b8dcd1b6d10.png)

   

Figure 8, Unloading sample

6. Once the sample is unloaded, follow the steps in the **“loading sample”** section in order to pump the load lock first, and then pump the main chamber.

7. Prior to leaving the tool you MUST verify that:

    1. The load lock is under vacuum.

    2. The process chamber is under vacuum, that is, the turbo isolation valve is open, the turbo purge is on, the turbo is on, and the turbo isolation valve is open.

    3. MFC-0 is set to 5 sccm. and MFC-1 is set to 10 sccm**. \[step 5\]**

    4. Heaters 13, 14, and 15 are set to 100 C. **\[step 6\]**

   

   

   

### **Section 6- Safety and Emergency** {#section-6--safety-and-emergency}

**Emergency Stop**

*Critical*

- If the tool is smoking or a gas leak has occurred, press the EMO button if possible and leave the cleanroom.

*Non-Critical*

- Press **Skip Step** until you reach the end of the process.

**Allowed Activities**

- Load and unload samples.

- Run standard recipes.

- Modify recipes, after discussing the changes with the clean room staff.

**Disallowed Activities**

- Changing any software/hardware configuration of the tool.

- Change the ALD precursors.

**When to call staff?**

* If either the main chamber or the load lock is not pumping down as expected.  
* If the substrate holder /puck stucked inside the chamber or in between the load lock and the chamber.  
* If the pressure graph during your recipe does not look like the graph in Figure 6\.  
* If the sample holder falls off the loading arm (or the loading fork) when you are either loading or unloading the sample.

 **What to watch out for during the operation**

Figure 9 shows a typical pressure graph for a Plasma-Enhanced ALD process. If the pressure graph during your process does not look like this or you cannot see any pulse peaks, then something is wrong. All the precursor pulses should look identical, areas under those curves should be the same. You can change the “plot time” option in the ALD software to monitor the long-term progress.

![](img/283584239d8e.png)  
Figure 9 Pressure graph and Pulse peaks

#### **Common Troubleshooting Tips** {#common-troubleshooting-tips}

* If the heaters are off, or if there are communication issues between the software and the hardware, restart the Fiji software.  
* Pressure gauge issues.   
    * Sometimes load lock pressure gauge and chamber low-pressure gauges will malfunction, when you notice the pressures are not reading correctly unplug the ethernet cable from the gauge for 10 seconds and again re-plug it, now orange and green LEDs will lite up **(Figure 10).**

    ![](img/3c99e8367c6d.png)

    Figure 10 Pressure under the LL and Main Reactor chamber

*Report Problem*

* Pumping issues.  
* Loading issues.

*Shutdown*

* The tool doesn’t pump down to vacuum.

#### **Revision History:** {#revision-history:}

1. Revision 1.0 \-January 2018 – MB created the original document  
2. Revision 2.0 – June 2025 \- Rai Suresh  
3. Revision 2.01– September 2026 \- Rai Suresh

File: docs/tools/deposition/ald/sop.md
<!-- AUTO-GENERATED by scripts/sync_gdocs.py from the Google Doc below. Edit the Google Doc, not this file. -->

# Atomic Layer Deposition (ALD) SOP

<div class="doc-links" markdown="span">
[:material-file-document-outline: Google Doc](https://docs.google.com/document/d/13ZXev9NXbltwLdRk76AbLV_IsnMcdnw-pK4Ytmj8YJc/preview){ .md-button }
[:material-file-pdf-box: View PDF](../../../assets/pdfs/tools/deposition/ald/sop.pdf){ .md-button }
[:material-download: Download](../../../assets/pdfs/tools/deposition/ald/sop.pdf){ .md-button download="Atomic Layer Deposition (ALD) SOP.pdf" }
</div>

---

## **Ultratech Fiji G2 ALD** {#ultratech-fiji-g2-ald}

### **Facility and Contact Information** {#facility-and-contact-information}

| Nanofabrication Facility | ASRC, RFCUNY |
| :---- | :---- |
| SOP Title | Plasma Enhanced Chemical Vapor Deposition |
| Director | Samantha Roberts, PhD |
| Manager | Shawn Kilpatrick |
| Room & Building |  G263, Nanofab, ASRC |

### **Section: 1 Hardware Description and Principle of Operation** {#section:-1-hardware-description-and-principle-of-operation}

#### **Principle of ALD** {#principle-of-ald}

Atomic Layer deposition (ALD) is a vapor-phase thin film deposition technique that allows growth of films, atomic layer by layer. The typical ALD reaction is illustrated via the formation of aluminum oxide from trimethylaluminum or TMA, Al(CH3)3, and water. The precursor reacts with hydroxyl groups on the surface of the substrate, liberating methane. The reaction is self-limiting as the precursor does not react with adsorbed aluminum species. Unreacted precursor and the methane (CH4) liberated from the reaction are removed by simple evacuation of the sample chamber or by flowing inert gas over the surface. Water reacts with the methyl groups on the deposited aluminum atoms forming both Al-O-Al bridges, as well as new hydroxyl groups. The formation of hydroxyl groups readies the surface for the acceptance of the next layer of aluminum atoms. Methane is liberated as a by-product. The unreacted byproducts are then pumped out of the chamber. Finally, the process begins again with the introduction of precursor A followed by B. Atomic layers are built up one after the other and shown in Figure 1\.

The ALD system consists of a heated reaction chamber, to which the reaction precursors are plumbed using fast ALD valves. As shown in figure 2 below. The system accommodates two growth modes: thermal and plasma. In the thermal growth mode, water is used as a source of oxygen, as described above. In the plasma mode, an RF generator positioned at the top of the Chamber is used to dissociate oxygen (or nitrogen) gas and supply radicals for the formation of the dielectric film.

Typically, two types of ALD deposition tools that are available i.e. Thermal ALD and Plasma Enhanced ALD.

##### **Thermal ALD** {#thermal-ald}

Thermal ALD operates through sequential, self-limiting chemical reactions between precursor gases and co-reactant (e.g. H2O, O3, NH3) by thermal or heat energy. 

**Advantages**

* Very good conformality on high aspect ratio features  
* Suitable for sensitive substrates (e.g. Polymers, low-k dielectrics).  
* Simple hardware  
* Lower contamination risk  
  

**Disadvantages**

* Requires higher substrate temperature (typically above 150o C)  
* May not work well with less thermally reactive precursors. (limited to materials/reactants)  
* Lower growth rate than PE-ALD

##### **Plasma Enhanced ALD (PE-ALD)** {#plasma-enhanced-ald-(pe-ald)}

Plasma Enhanced or Plasma assisted ALD is another technique that deposits a thin film of choice materials with the introduction of plasma source. Plasma discharge helps to activate precursor molecules and enhance surface reactions, that increases growth rate and improves film properties. It uses Plasma (e.g. O2, N2, NH3, Ar) to generate reactive radicals and ions.

**Advantages**

* Low temperatures deposition (as low as 50-100o C).  
* Denser, purer and more stoichiometric films.  
* Higher growth per cycle (GPC) due to plasma enhanced surface reactions.

**Disadvantages:**

* Complex hardware (RF/microwave plasma source and matching network).  
* Due to ion bombardment sensitive substrate may damage.  
* Not suitable for deep trench or high aspect ratio deposition.

**Material Requirements**

The ALD growth process involves the use of volatile chemical reactants. Therefore, the materials on which ALD growth takes place should be inert. Typically, silicon, glass, or metal substrates are ideal. Many ALD precursors are known to react with organic materials, such as photo or electron beam resists. Furthermore, most ALD processes are calibrated in the 100 – 300 C temperature range. The sample should be able to withstand that heat for a prolonged period. Please consult staff (and literature) prior to growing on uncommon substrates.

### **Section 2- Potential Hazards of Precursors** {#section-2--potential-hazards-of-precursors}

| Hazard | Hazard Sign | Hazard Description |
| :---- | :---- | :---- |
| Electric Shock | ![A yellow triangle sign with black lightning bolt](img/9fbf021183b8.jpg){ width="80" } | RF generator works with high voltage supply. |
| Thermal  | ![A yellow triangle sign with a hand over a surface](img/eb60111b034b.png){ width="88" } | Sample(s) and sample holder can get hot to touch, even LL get heated up with the chamber’s high temperature. |
| TDMHf | **![A red and black sign with a flameDescription automatically generated](img/a80b2cde7a35.png){ width="61" }**![A warning sign with a red borderDescription automatically generated](img/7558c2926e19.jpg){ width="62" }![A red and white sign with a skull and crossbonesDescription automatically generated](img/657e736dbfb3.jpg){ width="66" }![A sign with a person with a star in the centerDescription automatically generated](img/bf7fa46e8661.png){ width="63" } | Vapor may form explosive mixing with air. It can cause burn to skin, eyes and respiratory tract and is toxic.  . |
| TDMA | **![A red and black sign with a flameDescription automatically generated](img/a80b2cde7a35.png){ width="61" }**![A red and white sign with a skull and crossbonesDescription automatically generated](img/657e736dbfb3.jpg){ width="66" } | Pyrophoric, may ignite in the moist air can form flammable and may cause skin and eye burns |
| TDMSi | **![A red and black sign with a flameDescription automatically generated](img/a80b2cde7a35.png){ width="61" }**![A sign with a person with a star in the centerDescription automatically generated](img/bf7fa46e8661.png){ width="63" }![A warning sign with a red borderDescription automatically generated](img/7558c2926e19.jpg){ width="62" } | Can form flammable vapors Release corrosive gases Can cause coughing, dizziness and respiratory distress. |
| TDMTi | **![A red and black sign with a flameDescription automatically generated](img/a80b2cde7a35.png){ width="61" }**![A warning sign with a red borderDescription automatically generated](img/7558c2926e19.jpg){ width="62" }![A sign with a person with a star in the centerDescription automatically generated](img/bf7fa46e8661.png){ width="63" } | Highly reactive in air. Skin and eye damage, respiratory irritation. |

### **Section 3- Routes of Exposure** {#section-3--routes-of-exposure}

There are three major routes of exposure to hazardous gases in ALD Tools and mostly from Lock lock land from wafers or chips.

The load lock is the space that allows wafer/chips transfer into and out of the vacuum system without venting the main process chamber. It is an interface zone between atmospheric pressure and vacuum.

While transferring wafer from the loadlock, residual gases may escape, and Wafer surfaces or substrate hold/puck may be contaminated by adsorbing or condensing chemicals that could be hazardous to the users. 

| Sl. No. | Route | Description | Risks |
| :---- | :---- | :---- | :---- |
| 1 | ![A red circle with a person's mouth open](img/a6a9732f9063.png){ width="97" } Inhalation | Breathing toxic or reactive gas vapor/fumes | Headaches, dizziness, respiratory irritation, disorientation. |
| 2 | ![A red circle with a hand and drops of water](img/c5718438518d.png){ width="101" }Skin Contact | Direct contact with leaked or condensed gas | Irritation, chemical burns or delayed skin reactions. |
| 3 | ![A red circle with a logo](img/f24a3b923d0d.png){ width="100" }Eye Contact | Irritation from gas fumes or splashes | Eye irritation, burn |

### **Section 4 \- Personal Protective Equipment** {#section-4---personal-protective-equipment}

**Personal Protective Equipment**: Clean room gown, nitrile gloves, Mask, Goggles (optional) 

**Equipment for the tool**: Chips/Substrate, conditioning/cleaning substrate/wafer and appropriate tweezers 

### **Section 5- Standard Operating Procedure** {#section-5--standard-operating-procedure}

**Estimated Time**: Typical processes go from 1 hour for 100 cycles to several hours as many hundreds of cycles. The Screen will display with process time when a recipe is loaded.

Loading and unloading samples into the Fiji system can initially appear tricky if you are not familiar with all the hardware and all of its functions. The instructions for Loading, Run Recipe and Unloading the samples are described below.

Figure 3 shows the software screen that you should encounter when coming to the tool. Note that both the load lock and process chamber are under vacuum, the Argon flow rate for MFC-0 is set to 5 sccm, the Argon flow rate for MFC 1 is set to 10 sccm, and heaters 13, 14, 15 are set to 100oC. 

![](img/194d4d3ddcfc.png)

Figure 3 General Information of FIJI software screen

#### **Load Sample** {#load-sample}

To load the sample please follow the following steps (also see Figure 4 for a graphical reference):

Verify that both the load lock and the reactor are under vacuum.

1. Vent the load lock, it will take approximately 2 mins.

2. Open the lid of the load lock chamber 

    Place the sample/wafer/chip onto the sample holder/puck carefully. When loading the sample, make sure that there is no gap between the fork/prongs that hold the sample holder and the loader arm. See **Figure 4** for the correct position of the sample holder and the lifting fork.

   

   

   

   

   

   

   

   

 

	3\.  Turn off the Argon flow by setting the values of the MFC-0 and the MFC-1 			controllers to zero.

	4\. Isolate the reactor chamber by: **(follow figure 5\)**

1. Closing a radio button (OPEN/CLOSE) to make it BLUE from ORANGE **\[step 1\]**

    2. Turn off the turbo purge **\[step 2\]**

    3. Turn off the Turbo (ON/OFF) **\[step 3\]**

    4. Close the turbo isolation valve **\[step 4\]**

    5. Now press the **Pump Load Lock** button. **\[step 5\]**

   

Once the load lock has been pumped, it is ready to transfer the sample into the Reactor chamber. 

![](img/8b26c0b8581a.png)

Figure 5 Isolating reactor chamber and Pumping LL

  **Transfer sample**

1. Open the gate valve by clicking either the **Open Gate** tap or **BLUE** button (Blue color means Closed and Orange means Open) **\[step 1a or 1b\]**. **(Figure 6\)**

   

2. Load the sample by pressing **Load Sample**. **\[step 2\]**

   

    CAUTION: do not press **Unload Sample**, as that will damage the transfer arm.

   

3. Once the sample is successfully loaded, \[you need to wait for the Load arm to fully retract back to its home position.\] Close the gate valve, by pressing the **Close Gate** button **\[step 3\].** It is the same button just used to open the gate valve.

    Now you need to Pump down the reactor chamber

4. Press the Rough Pump button which will turn blue to orange, **\[step 4\]** 

5. Now hit Pump Reactor tap **\[step 5\]** to evacuate the chamber. When “Pumping sequence complete” showed up in the menu bar you can then load and run the recipe.

   

![](img/820b661269ae.png)  
Figure 6, Loading and pumping reactor sequences

#### **Run Recipe** {#run-recipe}

You are now ready to run a recipe. 

1. Right clicking anywhere in the CURRENT RECIPE window (see **figure 7**), **\[step 1\]**

2. Click **Load Recipe** option, now a choose USER RECIPE or PROCESS folder to load the desired recipe.

3. Now, the recipe will appear on the screen, you can modify or change parameters like, **plasma power**, reactor temperature **(HEATER** 13,14 and 15), the **number of cycles** to grow the atomic layer as you desire. Usually, you only change the **number of cycles \[step 2\].** Then press the **Start Recipe \[step 3\]** the tap on the left side of the screen to run the recipe.

4. After completion of the recipe message appeared as RECIPE STOPPED.

5. Now you can unload the sample

NOTE: At the end of your recipe make sure to set the temperature of heaters 13, 14, and 15 back to 100 C **\[step 4\]**. This will allow the tool to cool down for the next user.

![](img/911311f43dc0.png)  
Figure 7 Loading recipe and modifying parameters

#### **Unload Sample** {#unload-sample}

When unloading the sample, you must follow the above steps in reverse order. In that case, you should follow **figure 8\.**

1. Open the gate valve **\[step 1a or 1b\]** either pressing the tap or radio button (it must be orange color when open and a green dot will appear).

2. Click unload sample **\[step 2\]**. **Be sure to click unload tap**

3. Wait for the sample to unload completely.

4. Once the sample unloads, close the gate valve \[same tap or radio button to open the gate (blue color)\] **\[step 3\]**.

5. Then vent the load lock **\[step 4\]** and remove your sample. 

    CAUTION: the sample holder will be hot. Be careful not to burn yourself.

   

    ![](img/3b8dcd1b6d10.png)

   

Figure 8, Unloading sample

6. Once the sample is unloaded, follow the steps in the **“loading sample”** section in order to pump the load lock first, and then pump the main chamber.

7. Prior to leaving the tool you MUST verify that:

    1. The load lock is under vacuum.

    2. The process chamber is under vacuum, that is, the turbo isolation valve is open, the turbo purge is on, the turbo is on, and the turbo isolation valve is open.

    3. MFC-0 is set to 5 sccm. and MFC-1 is set to 10 sccm**. \[step 5\]**

    4. Heaters 13, 14, and 15 are set to 100 C. **\[step 6\]**

   

   

   

### **Section 6- Safety and Emergency** {#section-6--safety-and-emergency}

**Emergency Stop**

*Critical*

- If the tool is smoking or a gas leak has occurred, press the EMO button if possible and leave the cleanroom.

*Non-Critical*

- Press **Skip Step** until you reach the end of the process.

**Allowed Activities**

- Load and unload samples.

- Run standard recipes.

- Modify recipes, after discussing the changes with the clean room staff.

**Disallowed Activities**

- Changing any software/hardware configuration of the tool.

- Change the ALD precursors.

**When to call staff?**

* If either the main chamber or the load lock is not pumping down as expected.  
* If the substrate holder /puck stucked inside the chamber or in between the load lock and the chamber.  
* If the pressure graph during your recipe does not look like the graph in Figure 6\.  
* If the sample holder falls off the loading arm (or the loading fork) when you are either loading or unloading the sample.

 **What to watch out for during the operation**

Figure 9 shows a typical pressure graph for a Plasma-Enhanced ALD process. If the pressure graph during your process does not look like this or you cannot see any pulse peaks, then something is wrong. All the precursor pulses should look identical, areas under those curves should be the same. You can change the “plot time” option in the ALD software to monitor the long-term progress.

![](img/283584239d8e.png)  
Figure 9 Pressure graph and Pulse peaks

#### **Common Troubleshooting Tips** {#common-troubleshooting-tips}

* If the heaters are off, or if there are communication issues between the software and the hardware, restart the Fiji software.  
* Pressure gauge issues.   
    * Sometimes load lock pressure gauge and chamber low-pressure gauges will malfunction, when you notice the pressures are not reading correctly unplug the ethernet cable from the gauge for 10 seconds and again re-plug it, now orange and green LEDs will lite up **(Figure 10).**

    ![](img/3c99e8367c6d.png)

    Figure 10 Pressure under the LL and Main Reactor chamber

*Report Problem*

* Pumping issues.  
* Loading issues.

*Shutdown*

* The tool doesn’t pump down to vacuum.

#### **Revision History:** {#revision-history:}

1. Revision 1.0 \-January 2018 – MB created the original document  
2. Revision 2.0 – June 2025 \- Rai Suresh  
3. Revision 2.01– September 2026 \- Rai Suresh
