Repository: asrc-nanofab/nanodocs

# NanoDocs

Documentation site for the ASRC Nanofabrication Facility, built with
[Zensical](https://zensical.org/) (modern theme) and served on
Cloudflare Pages at <https://nanodocs.pages.dev>.

## How the system works

The **source of truth is Google Docs**. Staff write and maintain every SOP,
hood document, and policy as a normal Google Doc. This repo never holds the
canonical content — it holds a synced, web-friendly rendering of it.

```mermaid
flowchart LR
    GD[Google Docs<br/>SOPs, policies] --> REG[Nanodocs Registry<br/>groups, assets, documents]
    REG --> SYNC[scripts/sync_gdocs.py]
    SYNC --> MD[Markdown pages<br/>docs/**/*.md]

File: docs/tools/index.md
# Tool SOPs

These Standard Operating Procedures (SOPs) provide detailed instructions for safely and effectively operating equipment in the ASRC Nanofabrication Facility.

<div class="grid cards" markdown>

-   __[:material-image-filter-center-focus-strong-outline: Lithography Tools](lithography/index.md)__

    ---
    
    High-resolution pattern definition using optical and e-beam lithography.

-   __[:material-layers: Deposition Tools](deposition/index.md)__

    ---
    
    Tools for thin film deposition, including sputtering, evaporation, and ALD.

-   __[:material-flash: Plasma Etching](etching/index.md)__

    ---

    Equipment for plasma etching processes.



-   __[:material-ruler: Metrology Tools](metrology/index.md)__

    ---

    Characterization and measurement of nanofabrication processes.

-   __[:material-package-variant-closed: Packaging Tools](packaging/index.md)__

    ---

    Dicing, wirebonding, and other packaging tools.

</div>

File: docs/tools/lithography/elionix-100kev/index.md
<!-- AUTO-GENERATED by scripts/sync_gdocs.py from the asset row. Edit the registry, not this file. -->

# Elionix E-Beam Lithography

Electron beam lithography (EBL)

| | |
| --- | --- |
| Manufacturer | Elionix |
| Model | ELS-F100-6 (100 kV system) |

File: docs/tools/lithography/elionix-100kev/sop.md
<!-- AUTO-GENERATED by scripts/sync_gdocs.py from the Google Doc below. Edit the Google Doc, not this file. -->

# Elionix EBL 100keV SOP

<div class="doc-links" markdown="span">
[:material-file-document-outline: Google Doc](https://docs.google.com/document/d/1cOrrlJ8EToXcZ4G9Xtm8EBx-b4wHd6OidtbHtsJkXLc/preview){ .md-button }
[:material-file-pdf-box: View PDF](../../../assets/pdfs/tools/lithography/elionix-100kev/sop.pdf){ .md-button }
[:material-download: Download](../../../assets/pdfs/tools/lithography/elionix-100kev/sop.pdf){ .md-button download="Elionix EBL 100keV SOP.pdf" }
</div>

---

---

**Standard Operation Procedure:**

**Elionix ELS-G100 and ELS-HS50**

---

## **Safety Information and Overview** {#safety-information-and-overview}

1. ### **Tool Information** {#tool-information}

The Elionix 100keV and Elionix 50keV are both E-Beam Lithography tools that use a raster scanned electron beam to write patterns on pieces (as small as 1cm2 or wafers up to 6” in diameter.  The tools is able to accommodate substrates of various compositions, from 150 𝜇m thick up to 2.5mm thick.

2. ### **General Hazards** {#general-hazards}

The Elionix E-Beam lithography tools use extremely high voltages.  Though the tool is carefully grounded and contained, If you observe any issues please contact staff.  

| Pictogram | Description |
| :---- | :---- |
| ![](img/d729a3d39d45.png){ width="100" } |  High Voltage |

 

3. ### **Personal Protective Equipment** {#personal-protective-equipment}

The Elionix tools are in the lithography area which is designated class 100 and a face mask is required.  Additionally, the standard gown, hood, booties, gloves and eye protection are required.  

---

## **Tool Operation** {#tool-operation}

1. ### **Converting your GDSII or DXF CAD Files** {#converting-your-gdsii-or-dxf-cad-files}

* Here at ASRC we use WECAS to convert CAD files.  All files must be converted on the computer in the computer room – offline.  **DO NOT convert any CAD files on the Elionix tool computer as this will crash the system.**  Instructions on how to use WECAS will be provided in a separate manual.      
* Once you have converted the files, Save the entire folder on the Elionix computer in a folder with your user name.  This folder will have the scbc, the sccc, and the scon files needed to write your job.  This folder will get transferred to the tool after you log into Badger.  
* If you are interested in doing Proximity Effect Correction (PEC) or interleaving for field boundaries, or the fracturing of polygons in a custom manner, etc. please contact the CNI at Columbia and get an account to use Beamer for training and usage.  

---

2. ### **Overview of the Elionix System Components** {#overview-of-the-elionix-system-components}

   

After logging into Badger, you should ascertain the state of the machine.  The system is shown in the Figure below.  The only part of the system that you should interact with are the load lock where you will load your sample, and the Computer and keyboard.  **No other knobs or buttons should be touched.**  Below you will see images denoting the various parts of the machine

![](img/1b3762bda2df.png){ width="542" }

**Layout of the Elionix Tool Components**

When you get to the machine, the software that controls the Elionix hardware and beam should be running.  If it is not select the “ELS-G100” from the bottom windows tool bar.  An overview of the software is shown in the image below.  Note there are three mail tabs on the right side of the window:

* The “Stage Movement” tab  
* The “Beam Adjustment” tab  
* The “Exposure” tab 

![Graphical user interface, applicationDescription automatically generated](img/6fb0fc7652df.png){ width="498" }

**Layout of the SEM Window**

---

3. ### **Loading your sample** {#loading-your-sample}

   

* On the Stage Panel click the “Exchange” button.  This will move the stage into alignment with the load lock so that you can load your sample.  When the stage is in position the numbers in the x, y coordinates stop changing.  The circle to the left of the icon will turn green as shown in the panel on the left.     
* The “Exchange Ready” above the Z-Height sensor (above the computer monitor on the hardware) should also be flashing green.   You are now ready to load your sample.  
    
    ![Graphical user interfaceDescription automatically generated with medium confidence](img/beae6fcc6a54.png){ width="194" }

![](img/dad34836e865.png){ width="270" }

**Identifying the Exchange Indicators on the tool and the software**

* Mount your sample on the appropriate chuck.  We use the 4” waver chuck or the “multi-piece holder” chuck.  Be sure to secure the grounding clip.  
* Verify the switch for the gate valve is in the closed position.  
* “Vent” the load-lock by flipping the toggle switch upward.  This usually only takes a minute.  When the system is vented the load lock door will easily slide open.    
*  Pull the load-lock door open and mount your holder onto the arm.  The chuck should be held against the load lock door while threading the exchange rod into the chuck.  Be certain that the load-lock arm is tightened after the sample chuck is loaded to prevent movement.  

![](img/b79cc71dd55b.png){ width="404" }  
**Mounting and loading the sample into the chamber**

* Press “Evacuate” on the load-lock and wait a minute.  It will flash green while evacuating but will be steady green when totally evacuated.  
* Once the evacuate indicator light is steady green you have about 15 seconds to press the lower toggle switch to “open” which opens the load lock gate to the main chamber.  If the light turns off before you open the valve, toggle the switch down to “evacuate” again.    
* Loosen collar on the loading arm.  Insert the rod slowly while you slide it all the way onto the stage.  You will feel some resistance when it reaches the stage but continue until the rod cannot be pushed in any further.    
*  Unscrew the load arm from the chuck (about 6 turns) and pull back until you can see the screw threads in the window of the load lock.  Lock the rod in this position.  This position alerts other users that you have a process running and that there is a sample in the chamber.  
*   Press the bottom toggle switch “close” and the gate will close.  You are now ready to set up the Electron beam for your exposure.

---

4. ### **Preparing the Elionix Beam for Exposure** {#preparing-the-elionix-beam-for-exposure}

#### **Setting the Beam Current** {#setting-the-beam-current}

Now we will pay attention to the “Beam adjustment” screen.  Click on the “Beam” Icon.  This will bring up the “Beam Memory” tab.  Group \[1\] contains recipes for the 120-micron aperture, and group \[2\] contains recipes for the 240 micron aperture.  (Larger beam currents may need the larger aperture).  Each recipe contains preset values for focus, stagnation, brightness and contrast.    

1. Go to the tab that has the recipe that corresponds to the current used to prepare your condition file.   Select the “Recall” radio button, then select the recipe you want.  A screen will pop up that asks you to confirm this choice.  Click ok.  You will see a magnet shaped icon while the magnets are degaussed.  When magnet icon goes away you can close the “Beam memory” screen.

![](img/dc8172dd7e7c.png){ width="157" }         ![](img/e0f1d86ef5ac.png){ width="361" }

**Beam Adjustment and Beam Memory windows**

2. Go back to the “Beam Adjustment” panel and click on the “Isolation valve”.  The button will turn orange.  This opens the valve between the electron column and the stage your sample is on.  
3.  Back on the “Stage” panel you will see a button that says, “Faraday Cup”.  Click on this and the stage will move to the Faraday cup position on the stage.    
4. Once the stage stops moving, In the Beam Adjustment panel select the “Measure” Button.  (If you do not see a current value, un-blank the beam by clicking on the black “BLK” button (in top toolbar), which turns white when the beam is “unblanked”.)   If the current is slightly different from the value you entered you can use the right and left arrows next to “beam current” until it reads the correct value for your exposure.  (Note, the right arrow counterintuitively decreases the current, and the left arrow increases it.  Move these values slowly, as the current takes some seconds to stabilize after each change.    
5. After adjusting the current, click on the horseshoe shaped magnet icon to degauss the beam again.  
6.  Blank the beam again using the “BLK” button and deselect the “measure” button.

#### **Adjust the beam focus and stigmation** {#adjust-the-beam-focus-and-stigmation}

 

1. In the “Stage” panel now click on “Reference”.  This will move the stage to the position of an evaporated gold reference sample that is used to correct focus and stigmation.  Once the stage stops moving un-blank the beam again using “BLK” button from the top toolbar.  You will see a low-resolution image (250X) of the gold chip.  Zoom in using the magnification buttons (Top tool bar “High” and “Low”) above the SEM image to a value of 25,000X to 30,000X magnification.  At that magnification you will see a SEM image that looks like the following:

    ![](img/a71241c4106d.png){ width="424" }

   

2. To correct focus and stigmation right click on the SEM image with the mouse.  You will see a menu that has “focus”.  Select this and then click in the center of the screen.  A measuring line will appear in the screen.  Moving the mouse left and right will change focus.  Once focused click in the SEM window again to disable the focus command.  
3. To correct stigmation follow the steps above but choose the “stigmation” option when you right click which will bring up a 2-D ruller on the screen.    
4. To exit the focus/stigmation mode, right click in the screen and select “move stage”  
5. You are now finished setting up the beam.  You are ready to run your job.  
   

---

5. ### **Preparing a Schedule File on WECAS** {#preparing-a-schedule-file-on-wecas}

* Copy the Beamer output Folder to your directory From “User in CAD PC” to “Users on-line PC”  
* Open a WECAS screen.  The top toolbar will look as follows:

![](img/50c01a081244.png){ width="451" }

* Click on the blue “Edit Schedule Execution” button.  The following screen will come up:   
* Clicking on “Initialize Sch List” will clear the previous users schedule file.    
* “Calculate Dose Time” will bring up the window shown below – **The Feed and Scan Pitch should match what you used in the conversion of your CAD file.**   Enter your area Dose and Beam current and click “Calculation” – This gives the shot clock time in µs/dot which you will need next.

![Graphical user interface, applicationDescription automatically generated](img/b78a4cfabec8.png){ width="237" }

* Click “Select CON file” (as seen below)  All CON files and the supporting files must be in the same directory.  If you only have one CON file your job will look as it does below.  It is convenient to leave the position shift for now at X \= 0, Y \= 0\.  We will position the pattern on your wafer/piece in a later step.

![TableDescription automatically generated](img/924b4fae0598.png)

* Note that “Total Dose Time” \= “Dose  Time” \+ (“Dose Coefficient” \* Factor in .scon).  For some WECAS jobs you may want to set **“Dose Time” \= Calculated Base Dose** and the **Dose Coefficient \= 0\.**  
* Also note that you can make one schedule file that uses multiple CON files and can shoot die at different doses for exposure dose array testing.  For example, the following is what such a schedule file might look like.  This was made using the “Matrix Con File“ button.  Note that there are 2 CON files here, each with 8 different doses at different positions on the wafer.

![TableDescription automatically generated](img/b9353292b0ac.png)

* Press the Set Options Tab. If alignment is not necessary Set “Registration” to OFF, “Periodic Correction” to OFF and “Width Modulation” to OFF.  The only things that should be active are in the left-hand column under “X/Y Laser” as shown below.  (If alignment is needed, please see Appendix A)   
    
    ![](img/471377d127b6.png)  
    
* The most important parameter in this window is the “Z Preset (mm)” setting for the XY-laser.  This parameter tells the laser displacement meter the height of the substrate.  As of January of 2023 the Z-Preset value for a 500 micron thick Si substrate is \~3.0 mm.  This value will work if your wafer thickness including layers and resist and is is within 200 microns of this value.  If you are working with thinner or thicker substrates you will have to adjust the Z-Preset in the following way:  If it is thicker than 500um you will need to decrease the number.  (For instance: a 750 micron substrate would have a Z-preset of about 2.75mm.    
*   Click “Next” in the Schedule Execution tab.  You will be prompted to save the Schedule file (.SC8 extension) to the same directory your CON files are in.  Change the name else it will save in the directory as “Default”.  The lower left hand corner of your pattern will be at X \= 0 Y \= 0 by default.  You will now see a blue-green tab **“Exp. Graphics”** menu as shown in the image here.

![](img/209e649b46dd.png){ width="180" }

*  Click “Display Sample Holder” and select the holder you will be using.  We use only the “Multipiece Holder” or the “ 4” Wafer Holder” then Click “Zoom Out” to see the extents of where the sample is held in the Elionix.  If using the multipiece holder enter in the size of your chip so that it shows on the layout screen in proper scale.    
*  Most likely your pattern is not positioned on the wafer/chip.  Click “Move Pattern” and then click at the center position that you want to move the pattern.  This will bring up a dialog box that will offer the option of centering your pattern on the wafer or changing the values to round numbers when positioning on the multi-piece holder.  
*   Click “Next” and since you changed the position of the pattern you will be prompted to resave your schedule file again.  You will then be brought to the Exposure pane in WECAS.  
*  Clicking on the “Calc” button will give you the length of your exposure time to verify all is the same as when you initially converted the job off-line.    
*  Click “Quit” and then “Back” and you will be brought to your modified schedule file which should show you the offsets that show you how your pattern was moved with respect to (0,0).  This completes making your schedule file.  Make certain the folder containing the .scon files, the supporting files and .SC8 files are saved in “User on-line PC”.  

---

6. ### **Exposing the job in WECAS** {#exposing-the-job-in-wecas}

**![](img/2e6eb2c004e1.png){ width="186" }**

1. Click “Next” and check once again the location of the write by choosing “Show Pattern” then “Next” again to get to the exposure tab – as shown to the right  
2. As a sanity check calculate the time for the job.  It should be the same as when you calculated it when writing the job within a few minutes.    
3. Click on the button “Field Correction”.  In the window that pops up click on the “Start” button.  Field correction takes 1-2 tries, about 5 to 10 minutes.  When the start button becomes active you can close the window.  
4. Click on the “Expose” Button too start your job.  It should start within a minute or two.  The field that have been written will show up as white on the exposure screen.    
5. Open the oscilloscope window to watch the fields be written.  If you don’t see it look in the tray at the bottom of the screen.    
   

---

7. ### **Unloading your sample** {#unloading-your-sample}

1. When your job is complete all fields will be white and a pop up widow will tell you it is finished  
2. Click “Isolation Valve” in the beam menu to close it.  The button will turn grey  
3. Click on “Exchange” in the Stage menu to move it into position.  Wait for indicator button to turn green  
4. “Exchange ready” (above the computer monitor) should also be blinking green  
5. Evacuate the load lock🡪open gate valve🡪unlock load arm🡪thread onto sample holder on stage 🡪Remove load arm with sample🡪 Lock the load arm 🡪 Close gate valve 🡪 Vent Load-Lock 🡪 unthread chuck and remove sample 🡪 Place multi-Piece stage in Load Lock thread on load arm   
    1. 🡪 Lock load arm 🡪 Close load lock gate valve🡪 Evacuate the load lock  
6. It is very important to evacuate load lock leaving the load lock under vacuum before logging off the tool.   
7. Log Off the tool in Badger

---

### **Appendix A:  Manual Alignment** {#appendix-a:-manual-alignment}

Now we need to tell WECAS where the alignment marks are, relative to the (0,0) position of your original CAD output by BEAMER.  We Generally use 4 global marks, Denoted A,B,C and D, which are always oriented as shown below:  
         **![](img/a4ded59641e3.png){ width="217" }**  
It is useful to create a bounding box in your GDS file that is the size of your chip, or at least encompasses all of your features (including alignment marks) as shown in gray in the image above.  This gives a Lower-left-hand (0,0) (x,y) position, to reference, and you need to program into WECAS the location of the 4 alignment marks with respect to this coordinate system in units of millimeters.

Alignment marks should be crosses 5 µm wide and OA width and height of 1 mm, with a feature at the center that allows for easy alignment.  

#### **A. Modify the Schedule File**

1. You need to tell WECAS that you will be doing alignment when you set up the initial schedule file.  We need to go back to the “Set Option” Button (From Section II Page 3 of this manual) and set values in the “Registration” column (indicated below).  For manual Alignment “Periodic Correction” and “width modulation” remain off \-- These are used only in “Auto” and “Full Auto” alignment modes.  
     
    **![](img/cb0be8bdee40.png)**  
     
2. Click the “ON” radio button in the Registration Panel  
3. Set “Control Type” to “Manual”  
4. Set “Execution Mode” to “ALL REG-2”  REG-2 refers to global marks while REG-4 indicates local marks  
5. Set the “Search Position Repeatability” to 20-50 nm   
6. Open the ASCII .scon file in notepad and add the following line (RS) between the lines PC and PX separated only by commas

![](img/ca2583f6ea3b.png)  
**Example of modification in the SCON file – Red Text is inserted into the file**

7. Now when you display your schedule file (“Edit Schedule Execution”🡪”Next”) in WECAS you will see white crosses that represent the locations of your alignment marks.

#### **B. Load Chip or Wafer and set up Elionix Beam as before in above Sections**

#### **C. Align the Elionix to the “A-Mark” of your sample chip/wafer**

1. From WECAS go to Users On-Line PC then File 🡪 Open Schedule File 🡪 \[SC8 Filename\]  
2. You can get back to the schedule instructions by clicking “back” and then reopen through the “Edit schedule execution”.  You will see your .con files and their locations.    
3. Click “Next” and then “Display Pattern” and then ”Display Sample Holder”  
4. Zoom out to see your pattern  
5. Click on “Move Stage” and then click on the pattern at the center of the Lower-left alignment mark 🡪ie: Mark A.  In the Elionix ELS-G100 software you can watch the stage location change as it moves to the mark.  
6. “Un-blank” the electron beam by clicking on the “BLK” button in the top toolbar.  
7. Find your “A” alignment mark in the SEM window and zoom in and center it using the arrows to move the stage and the crosshairs (Crosshairs activated from the ELS-G100 software)   
8. Click on “Move Pattern” and from the popup menu choose “Read Stage Position”.  Save the new schedule file with these updated write positions.

    **D.  Start the Exposure following Section IV on “Exposing Job in WECAS”** 

…  
PX …  
RS, Ax, Ay, Bx, By, Cx, Cy, Dx, Dy  
PC …  
PC …  
               For Example for a 20 mm X 40 mm chip the alignment marks might be:  
PX …  
RS,1.5,1.5,1.5,36.5,16.5,1.5,16.5,36.5  
PC …  
PC …  
…

#### **D. Manual SEM Alignment to Marks**

1. After clicking “Expose” in WECAS there will be pop-up windows that ask you to select the center of the mark “A”.  Using a zoomed-in SEM window find the center of the mark in the crosshairs.    
2. Note:  The magnification that you use for Mark A will be the default for B, C, and D. The window needs to be zoomed in enough for accuracy but zoomed out enough to find the mark.  
3. The stage will then move to mark B.  Again, center mark in SEM with the crosshairs and select.  
4. Do this for remaining marks C and D  
5. You will then be asked to select the centers of marks A, B, C, and D again.  The differences will be taken and a screen will pop-up telling you if the marks passed threshold or not.  The algorithm is shown in the figure below.   
6. Even if the marks did not pass your set threshold value you can choose to expose the job.  Else go through the alignment sequence again (The exposure sequence is shown in the figure below)  
7. Expose the Job  
8. When finished unload written sample as usual

## ---

## **Common Issues and Troubleshooting** {#common-issues-and-troubleshooting}

### **Height Sensor Error:** {#height-sensor-error:}

Make certain that the “set option” value is correct (\~3.0 mm for a 5oo um substrate) and that the height sensor is on.

### **Turbo Pump Failure** {#turbo-pump-failure}

If the load lock door is not properly closed when the evacuate switch is toggled, the vacuum pump will fail, often with a loud noise.  This is something that should be prevented by holding the door firmly shut when pumping down.  

In the event of a pump failure, please make certain that you alert staff directly.

File: docs/tools/lithography/hot-plates/index.md
<!-- AUTO-GENERATED by scripts/sync_gdocs.py from the Google Doc below. Edit the Google Doc, not this file. -->

# Hot Plates SOP

<div class="doc-links" markdown="span">
[:material-file-document-outline: Google Doc](https://docs.google.com/document/d/1lzJ2D_izEUCCXlF7XG8gEiAwup2btTmb8DAzQv20AQ8/preview){ .md-button }
[:material-file-pdf-box: View PDF](../../../assets/pdfs/tools/lithography/hot-plates/index.pdf){ .md-button }
[:material-download: Download](../../../assets/pdfs/tools/lithography/hot-plates/index.pdf){ .md-button download="Hot Plates SOP.pdf" }
</div>

---

## Safety Information and Overview {#safety-information-and-overview}

| Advanced Science Research Center | Graduate Center CUNY |
| :---- | :---- |
| Date | 6/11/2025 |
| SOP Title | Hot Plates SOP |
| Principal Investigator | Samantha Roberts |
| Department | NanoFabrication Facility |
| Room and Building | ASRC G.263 |
| Primary Phone Number | 2124133399 |

### **Section 1 – Process or Experiment Description** {#section-1-–-process-or-experiment-description}

This SOP is only for the general use of using the hot plates for their fabrication process. Only approved users are allowed to use the equipment. Any maintenance will be done by trained staff members. Some maintenance creates additional hazards which will be described in the Instrument Manual.

\*Note: Any sample preparation is to be done by the user, and this document does not cover any information related to sample preparation. Any materials listed outside of the approved list, must be discussed with the tool manager.  

### **Section 2 – Hazardous Substances** {#section-2-–-hazardous-substances}

Does not apply.

### **Section 3 – Potential Hazards** {#section-3-–-potential-hazards}

| Hazard | Hazard Sign | Hazard Description |
| :---- | ----- | :---- |
| Thermal  | ![](img/eb60111b034b.png){ width="88" } | Hot plate can get **hot to touch.** |
| Electrical  | ![](img/765f52c79e88.jpg){ width="80" } | Operate on **high-voltage** systems. |
| Chemical | ![](img/3c69e7170c3c.jpg){ width="99" }![](img/8b0deafcd5f4.png){ width="74" } | Photoresists, developers, and solvents used during the fabrication process. Many are **toxic**, **flammable**, or **skin/eye irritants**. **Dangerous to the environment** if not properly disposed of. |

### **Section 4 – Routes of Exposure** {#section-4-–-routes-of-exposure}

Thermal hazard is present if did not wait until the hot plate(s) has sufficiently cooled down.

Electrical hazard is present whenever servicing the equipment.

Chemical exposure is present before and after equipment use.

### **Section 5 – Personal Protective Equipment** {#section-5-–-personal-protective-equipment}

All trained staff are instructed to check the temperature of the hot plate with a contact thermometer before any service or maintenance work.

### **Section 6 – Waste Disposal** {#section-6-–-waste-disposal}

Does not apply.

## **Tool Operation** {#tool-operation}

Coming Soon\!

## **Common Errors and Troubleshooting\-** 

---

Prepared by: Salam Elhalabi  
Date: June 11, 2025  
Reviewed/Revised:   
Salam Elhalabi

File: docs/tools/lithography/hot-plates/sop.md
<!-- AUTO-GENERATED by scripts/sync_gdocs.py from the Google Doc below. Edit the Google Doc, not this file. -->

# Hot Plates SOP

<div class="doc-links" markdown="span">
[:material-file-document-outline: Google Doc](https://docs.google.com/document/d/1lzJ2D_izEUCCXlF7XG8gEiAwup2btTmb8DAzQv20AQ8/preview){ .md-button }
[:material-file-pdf-box: View PDF](../../../assets/pdfs/tools/lithography/hot-plates/sop.pdf){ .md-button }
[:material-download: Download](../../../assets/pdfs/tools/lithography/hot-plates/sop.pdf){ .md-button download="Hot Plates SOP.pdf" }
</div>

---

## Safety Information and Overview {#safety-information-and-overview}

| Advanced Science Research Center | Graduate Center CUNY |
| :---- | :---- |
| Date | 6/11/2025 |
| SOP Title | Hot Plates SOP |
| Principal Investigator | Samantha Roberts |
| Department | NanoFabrication Facility |
| Room and Building | ASRC G.263 |
| Primary Phone Number | 2124133399 |

### **Section 1 – Process or Experiment Description** {#section-1-–-process-or-experiment-description}

This SOP is only for the general use of using the hot plates for their fabrication process. Only approved users are allowed to use the equipment. Any maintenance will be done by trained staff members. Some maintenance creates additional hazards which will be described in the Instrument Manual.

\*Note: Any sample preparation is to be done by the user, and this document does not cover any information related to sample preparation. Any materials listed outside of the approved list, must be discussed with the tool manager.  

### **Section 2 – Hazardous Substances** {#section-2-–-hazardous-substances}

Does not apply.

### **Section 3 – Potential Hazards** {#section-3-–-potential-hazards}

| Hazard | Hazard Sign | Hazard Description |
| :---- | ----- | :---- |
| Thermal  | ![](img/eb60111b034b.png){ width="88" } | Hot plate can get **hot to touch.** |
| Electrical  | ![](img/765f52c79e88.jpg){ width="80" } | Operate on **high-voltage** systems. |
| Chemical | ![](img/3c69e7170c3c.jpg){ width="99" }![](img/8b0deafcd5f4.png){ width="74" } | Photoresists, developers, and solvents used during the fabrication process. Many are **toxic**, **flammable**, or **skin/eye irritants**. **Dangerous to the environment** if not properly disposed of. |

### **Section 4 – Routes of Exposure** {#section-4-–-routes-of-exposure}

Thermal hazard is present if did not wait until the hot plate(s) has sufficiently cooled down.

Electrical hazard is present whenever servicing the equipment.

Chemical exposure is present before and after equipment use.

### **Section 5 – Personal Protective Equipment** {#section-5-–-personal-protective-equipment}

All trained staff are instructed to check the temperature of the hot plate with a contact thermometer before any service or maintenance work.

### **Section 6 – Waste Disposal** {#section-6-–-waste-disposal}

Does not apply.

## **Tool Operation** {#tool-operation}

Coming Soon\!

## **Common Errors and Troubleshooting\-** 

---

Prepared by: Salam Elhalabi  
Date: June 11, 2025  
Reviewed/Revised:   
Salam Elhalabi

File: docs/tools/lithography/index.md
# Lithography Tools

## Equipment List

- [Elionix E-Beam Lithography](elionix-100kev/index.md)
- [EVG Photo-Mask Aligner](mask-aligner/index.md)
- [Nanoscribe 3D Lithography](nanoscribe/index.md)
- [Spinners](spinner/index.md)
- [Hot Plates](hot-plates/index.md)

Select a tool above to view its Standard Operating Procedure (SOP).

File: docs/tools/lithography/mask-aligner/index.md
<!-- AUTO-GENERATED by scripts/sync_gdocs.py from the Google Doc below. Edit the Google Doc, not this file. -->

# EVG Photomask Aligner SOP

<div class="doc-links" markdown="span">
[:material-file-document-outline: Google Doc](https://docs.google.com/document/d/1cds236-fRol1RoqzUvsCR4YPsqeyf5Yum19WReIJFl8/preview){ .md-button }
[:material-file-pdf-box: View PDF](../../../assets/pdfs/tools/lithography/mask-aligner/index.pdf){ .md-button }
[:material-download: Download](../../../assets/pdfs/tools/lithography/mask-aligner/index.pdf){ .md-button download="EVG Photomask Aligner SOP.pdf" }
</div>

---

## Safety Information and Overview {#safety-information-and-overview}

| Advanced Science Research Center | Graduate Center CUNY |
| :---- | :---- |
| Date | 6/13/2025 |
| SOP Title | Mask Aligner SOP |
| Principal Investigator | Samantha Roberts |
| Department | NanoFabrication Facility |
| Room and Building | ASRC G.263 |
| Primary Phone Number | 2124133399 |

### **Section 1 – Process or Experiment Description** {#section-1-–-process-or-experiment-description}

This SOP is only for the general use of transferring microscale patterns from a photomask, onto a photoresist-coated wafer or substrate using ultraviolet (UV) light. Only approved users are allowed to use the equipment, after passing a qualification with the tool manager. Any maintenance will be done by trained staff members. Some maintenance creates additional hazards which will be described in the Instrument Manual.

\*Note: Any sample preparation is to be done by the user, and this document does not cover any information related to sample preparation. Any materials listed outside of the approved list, must be discussed with the tool manager.  

### **Section 2 – Hazardous Substances** {#section-2-–-hazardous-substances}

**Substance Name:** Mercury

**Abbreviation:** Hg

### **Section 3 – Potential Hazards** {#section-3-–-potential-hazards}

| Hazard | Hazard Sign | Hazard Description |
| :---- | ----- | :---- |
| Bright light | ![](img/639ff255dd2a.jpg){ width="83" } | **Serious eye damage** may occur if viewed directly at light during use |
| UV Radiation | ![](img/befa9626180f.png){ width="143" } | UV radiation can cause **eye damage.** |
| Thermal  | ![](img/eb60111b034b.png){ width="88" } | Hg lamp can get **hot to touch.** |
| Electrical  | ![](img/765f52c79e88.jpg){ width="80" } | Operate on **high-voltage** systems for light sources and alignment mechanisms. |
| Chemical | ![](img/3c69e7170c3c.jpg){ width="99" } | Photoresists and developers used before and after exposure. Many are **toxic**, **flammable**, or **skin/eye irritants**. |
| Pinching or Crushing | ![](img/8af46a2999c3.png){ width="95" } | **Moving parts** such as wafer stage and mask holder. |
| Mercury | ![](img/3c69e7170c3c.jpg){ width="99" }![](img/8b0deafcd5f4.png){ width="74" }![](img/ed12888b3ddb.jpg){ width="94" } | Mercury vapor and liquid **are highly toxic.**  If the lamp breaks or leaks, it can release elemental mercury, which is: **A neurotoxin** when inhaled.
 **Harmful to kidneys and other organs.
 Dangerous to the environment** if not properly disposed of.  |

### **Section 4 – Routes of Exposure** {#section-4-–-routes-of-exposure}

Eye damage can occur if looking at an exposed area, and not wearing the appropriate protective eyewear. 

Thermal hazard is present if did not wait until the lamp has sufficiently cooled down.

Electrical hazard is present whenever servicing the equipment.

Chemical exposure is present before and after equipment use.

Do not place your hands near any moving parts while the tool is in use.

### **Section 5 – Personal Protective Equipment** {#section-5-–-personal-protective-equipment}

All trained staff members are instructed to use welding goggles whenever doing routine lamp maintenance or inspection. 

All personnel are instructed to not look at exposed areas while in use. 

### **Section 6 – Waste Disposal** {#section-6-–-waste-disposal}

| Hazardous compound, element, or chemical name | State (L,G,S) | Hazardous | Non-hazardous | Which hazards? | How is waste managed? |
| ----- | ----- | ----- | ----- | :---- | ----- |
| Hg Lamp | S | x |  | Solid waste is toxic to environment, aquatic, and human health | Must be collected and disposed of as Hazardous waste  |

## **Tool Operation** {#tool-operation}

Standard Operating Procedure: **Mask Aligner** 

**Hardware Description and Principle of Operation** 

***EVG620 Mask Aligner*** 

The EVG Mask Aligner is equipped with high-resolution top and/or bottom side microscopes for  single or double-side photolithography. An ultra-soft wedge compensation together with a  computer controlled contact force between the mask and wafer ensures that both yield and mask  lifetime are dramatically increased. The system safely handles thick, bowed or small diameter  wafers. The EVG620 superior alignment stage design achieves highly accurate alignment and  exposure results while maintaining high throughput. The system is configured with the NanoAlign  Technology Package, increasing EVG620 aligner microscope resolution by a factor of  approximately 2\. 

Substrate Parameters 

\- Size: pieces up to 150 mm wafers 

\- Thickness: 0.1-10 mm 

Mask Parameters 

\- Size: 5” and 7” 

\- Thickness: \< 7 mm 

Resolution 

\- Proximity: 2 – 4 µm 

\- Soft Contact: 1.5 – 3 µm

\- Hard Contact: 1 – 2 µm 

![](img/c9f4ccf40e2c.png)  
\- Vacuum Contact: ≤ 0.8 µm 

![](img/07bfa8c87634.png)  
\- Vacuum \+ Hard Contact 

![](img/448a26a22a56.png){ width="225" }\+  ![](img/aea68ec828e2.png)

Material Requirements 

Equipment: substrate, tweezers, photomask, wafer chuck and mask holder Personal Protective Equipment: nitrile gloves and face mask 

**Procedure** 

Estimated Time: 30-45 minutes 

*System Pre-Checks* 

1\. Check to ensure the Hg-Arc lamp is ON by slightly moving the lamp viewport window  shutter for the minimum amount of time to see if the light is ON. If the lamp is OFF, contact  NanoFab staff. 

2\. Check to ensure the lamp power supply LCD displays are within the following spec limits.  If the displays are out of range, contact NanoFab staff. 

a. Lamp Temperature: 155°C-180°C 

b. Lamp Power: 350 ± 3 W 

c. N2 Pressure: 6 ± 0.5 barr 

*Create Recipe* 

*![](img/d403fa0da05e.png)*  
1\. Press **New Recipe** under the RECIPES tab. 

2\. General 🡪 Process: Main recipe parameter for process selection. 

a. Select Bond Processes, Top Side Processes or Bottom Side Processes 3\. General 🡪 Process Mode: As there are two products which must be aligned to each other,  the process mode allows to select the alignment mode which should be used. a. Select Transparent, Crosshair or Overlay 

i. Transparent: Substrate could be aligned to a transparent mask. 

ii. Crosshair/Overlay: During alignment, the mask pattern could not be seen  as the substrate is not transparent. 

4\. General 🡪 Exposure Mode: For processes which need exposure to a substrate, different  exposure modes can be used. 

a. Select Constant Dose, Constant Dose – Interval, Constant Time, or Constant Time  – Interval 

5\. General 🡪 Contact Mode 

a. Select Hard Contact, Proximity, Soft Contact, Vacuum Contact, or V+H Contact 6\. General 🡪 Mask Holder 

a. Select

7\. General 🡪 Chuck 

a. Select 

8\. General 🡪 Separation: Distance used during the alignment process step. a. Input \> 30 µm 

![](img/56377c613ab1.png)  
9\. General 🡪 Proximity: Distance used during the exposure sequence 

a. Input desired distance.  

![](img/fbc8d8278993.png)  
10\. General 🡪 Thickn. Mask: Mask thickness. 

a. Input mask thickness. (2.3 mm for most quartz masks) 

11\. General 🡪 Thickn. Substrate: Substrate thickness. 

a. Input thickness of substrate. 

12\. General 🡪 Thickn. Resist: Resist thickness.  

a. Input estimated thickness of photoresist. 

13\. Exposure 🡪 Exposure Time: Time which is used for exposure on the substrate. 14\. Exposure 🡪 Delay Time: Delay used for interval exposure between exposure cycles.  15\. Exposure 🡪 Exposure Cycles: Allows changing the number of exposure cycles if interval  exposure has been selected. 

16\. Exposure 🡪 Dose: UV-Dose used for exposure on the substrate. 

17\. Press **Save Recipe As** 🡪 Enter desired file name 🡪 **Save** to save recipe.  *Run Process – Top Side Alignment* 

1\. Open recipe by pressing **Open Recipe**. Select desired recipe. ![](img/a91c74c02fe3.png)

2\. Press **RUN ![](img/a5faae4369f0.png)**in the lower left portion of the recipe screen. 

3\. Tool will instruct: “Begin Process – Press \<Continue\> Or \<Exit\>”.  

a. Press **Continue**. 

4\. Tool will instruct: “Configure Optic And Press \<Continue\>”. 

a. Verify that the objective lens are installed.  

b. Press **Continue**. 

5\. Tool will instruct: “Insert Maskholder And Press \<Continue\>”.

a. Verify that the mask holder is installed by verifying the inscription on the frame:  “MASKHOLDER 5””. This mask holder should always be installed in the tool.  b. Press **Continue**. 

6\. Tool will instruct: “Fix Maskholder And Press \<Continue\>”. 

a. Ensure that the mask holder is fixed by screwing the three thumbs finger tight. b. Press **Continue**. 

7\. Tool will instruct: “Insert Chuck, Connect Vacuum And Press \<Continue\>”. a. Place appropriate chuck on stage.  

b. Connect vacuum hose to the chuck. 

c. Press **Continue**. 

8\. Tool will instruct: “Insert Loadframe And Press \<Continue\>”. 

a. Place load frame on the tray.  

b. Press **Continue**. 

9\. Tool will instruct: “Insert Mask And Press \<Continue\>”. 

a. Place mask chrome side down and align the edge with the white tray bumpers. b. Press **Continue**. 

10\. Tool will instruct: “Move Tray In”. 

a. Gently move tray in.  

11\. Tool will instruct: “Move Stage In Center Position And Press \<Continue\>”. a. Reset all micrometers to zero. Center position for each micrometer is labeled.  Insure the zero mark is at the top of the number scale.  

b. Press **Continue**. 

12\. Tool will instruct: “Adjust Microscope and Press \<Continue\>”. 

a. Changes to the recipe can be made by switching to the RECIPE tab on the right  side. 

b. Adjust the optics by using the joystick knob for X and Y motion. Rotate knob for Z  axis adjustments. Click on **\[L\]** and **\[R\]** optic icons to move objectives  independently. Adjust left and right camera brightness and contrast as needed. c. Adjust the theta micrometer to correct for mask to optics roation.  

d. Once the mask is aligned, press **Continue**.  

e. If no alignment necessary, press **Continue**. 

13\. Tool will instruct: “Move Tray Out”. 

a. Gently pull the tray out.  

14\. Tool will instruct: “Remove Loadframe And Press \<Continue\>”. 

a. Remove the load frame. 

b. Press **Continue**. 

15\. Tool will instruct: “Insert Substrate For WEC And Press \<Continue\>”. a. Load substrate with resist side face up.  

b. Press **Continue**. 

16\. Tool will instruct: “Move Tray In”. 

a. Gently push the tray in. 

17\. Tool will instruct: “Adjust Substrate And Press \<Continue\>”.

a. Changes to the recipe can be made by switching to the RECIPE tab on the right  side. 

b. Adjust the focus by rotating the joystick.  

c. Use the joystick and micrometers to align the sample to the mask.  

d. Press **Sep/Cont** to verify alignment when mask comes into contact with the  substrate. 

e. Press **Continue**.  

18\. If Stop After Contact is checked **YES**, tool will instruct: “Check Contact Mode And Press  \<Continue\>”. 

a. If substrate is still aligned to the photomask, press **Continue**.  

b. If alignment has shifted and press **Undo**.  

i. Adjust alignment. Press **Sep/Cont** to ensure alignment after contact.  

1\. If alignment fails, minimize the separation parameter.  

ii. Press **Continue**.  

iii. Repeat *Step 12*. 

19\. After exposure, tool will instruct: “Move Tray Out”. 

a. Gently move tray out. 

20\. Tool will instruct: “Remove Substrate And Press \<Continue\>”. 

a. Remove substrate.  

b. Press **Continue**. 

21\. Tool will instruct: “End Of Process – Press \<Continue\> Or \<Exit\>”. 

a. Pressing **Exit** will start the sequence for unloading the mask. 

b. Pressing **Continue** will allow you to load another sample. 

i. Repeat sequences until all samples are complete. 

22\. After pressing **Exit**, tool will instruct: “Insert Loadframe and Press \<Continue\>”. a. Place the load frame on the tray. 

b. Press **Continue**. 

23\. Tool will instruct: “move Tray In”. 

a. Gently push tray in. 

24\. Tool will instruct: “Move Stage In Center Position And Press \<Continue\>”. a. Reset all three micrometers to zero. Insure the zero mark is at the top of the  number scale.  

b. Press **Continue**. 

25\. Tool will instruct: “Move Tray Out”. 

a. Gently pull tray out.  

26\. Tool will report: “End Of Process – Press \<Continue\> Or \<Exit\>”. 

a. Press **Exit**. 

27\. Remove the mask from the load frame.  

28\. Close the recipe. Decide whether to save the changes or not and select a response  accordingly.  

*Run Process – Bottomside Alignment*

1\. Select the following options for an existing or new recipe: 

a. Process: **Man Bottomside** 

b. Process Mode: **Crosshair** 

2\. Select **Run ![](img/a5faae4369f0.png)**on the recipe window. 

3\. Repeat *Step 3 – Step 11* of *Run Process – Top Side Alignment*. 

4\. Tool will instruct: “Remove Loadframe and Press \<Continue\>”. 

a. Remove load frame. 

b. Press **Continue**. 

5\. Tool will instruct: “Move tray in”.  

a. Gently move tray in.  

6\. Tool will instruct: “Adjust Microscope to Mask and Press \<Continue\>”. a. This step is for FOCUS ONLY. Rotate the joy stick to focus the lens.  b. Press **Continue**.  

7\. Tool will instruct: “Adjust Crosshair and Press \<Continue\>”. 

a. Using the trackball, click on the crosshair and drag it to the center of the mask  alignment mark for crosshair overlay on each side. Adjustments can be made to  the length and width of the crosshairs from the control menu.  

b. Press **Continue**. 

8\. Tool will instruct: “Move tray out”. 

a. Gently move tray out.  

9\. Tool will instruct: “Insert Substrate and Press \<Continue\>”. 

a. Load substrate with resist side face up.  

b. Press **Continue**. 

10\. Tool will instruct: “Move tray in”.  

a. Gently move tray in.  

11\. Tool will instruct: “Align Substrate and Press \<Continue\>”. 

a. Align substrate to crosshairs by using the micrometers.  

b. Press **Continue**.  

12\. If Stop After Contact is checked **YES**, tool will instruct: “Check Contact Mode And Press  \<Continue\>”. 

a. If substrate is still aligned to the photomask, press **Continue**.  

b. If alignment has shifted and press **Undo**.  

i. Adjust alignment. Press **Sep/Cont** to ensure alignment after contact.  1\. If alignment fails, minimize the separation parameter.  

ii. Press **Continue**.  

iii. Repeat *Step 12*. 

13\. After exposure, tool will instruct: “Move tray out”.  

a. Gently move tray out. 

14\. Tool will instruct: “Remove Substrate and Press \<Continue\>”. 

a. Remove substrate.  

15\. Repeat *Step 21 – Step 28* of *Run Process – Top Side Alignment*.

**Emergency Stop** 

*Critical* 

\- If the tool is smoking or a gas leak has occurred, press the EMO button if possible and  leave the cleanroom.  

*Non-Critical* 

\- If exposing, press joystick to break the exposure sequence.  

\- Press **Undo** to start the sequence of unloading substrate and photomask.  

**Allowed Activities** 

\- You can use tape on the chucks but be careful not to get it on the chuck o-ring. 

**Disallowed Activities** 

\- Don’t look directly at the UV light. 

\- Do not change the objective lens.  

\- Don’t touch the lamp controls.  

**What to watch out for during operation** 

\- When adjusting the micrometers, gently rotate. Aggressive rotation shifts the stage off  center.  

**Common Troubleshooting Tips** 

\- If vacuum is low and not picking up photomask: 

o Clean topside of photomask with IPA.  

o Ensure that the stage is centered by adjusting the micrometers. 

o Unscrew and remove the mask holder.  

▪ Check for missing o-rings. 

▪ Wipe the bottom side of the mask holder with IPA.  

\- If alignment shifts after performing Sep/Con, decrease the separation. 

**When to call staff?**  

\- Lamp is off. 

\- Computer is turned off. 

\- Tool is shut down.  

\- Lamp temperature/pressure is out of range.  

\- N2 pressure is out of range. 

\- Vacuum error is still occurring after attempting common troubleshooting tips. 

**Badger Criteria** 

*Report Problem:* 

1\. Vacuum error. 

*Shutdown:* 

1\. Lamp is off. 

## **Common Errors and Troubleshooting\-** 

---

Prepared by: Salam Elhalabi  
Date: June 13, 2025  
Reviewed/Revised:   
Salam Elhalabi
