Repository: asrc-nanofab/nanodocs

# NanoDocs

Documentation site for the ASRC Nanofabrication Facility, built with
[Zensical](https://zensical.org/) (modern theme) and served on
Cloudflare Pages at <https://nanodocs.pages.dev>.

## How the system works

The **source of truth is Google Docs**. Staff write and maintain every SOP,
hood document, and policy as a normal Google Doc. This repo never holds the
canonical content — it holds a synced, web-friendly rendering of it.

```mermaid
flowchart LR
    GD[Google Docs<br/>SOPs, policies] --> REG[Nanodocs Registry<br/>groups, assets, documents]
    REG --> SYNC[scripts/sync_gdocs.py]
    SYNC --> MD[Markdown pages<br/>docs/**/*.md]

File: docs/tools/lithography/mask-aligner/sop.md
<!-- AUTO-GENERATED by scripts/sync_gdocs.py from the Google Doc below. Edit the Google Doc, not this file. -->

# EVG Photomask Aligner SOP

<div class="doc-links" markdown="span">
[:material-file-document-outline: Google Doc](https://docs.google.com/document/d/1cds236-fRol1RoqzUvsCR4YPsqeyf5Yum19WReIJFl8/preview){ .md-button }
[:material-file-pdf-box: View PDF](../../../assets/pdfs/tools/lithography/mask-aligner/sop.pdf){ .md-button }
[:material-download: Download](../../../assets/pdfs/tools/lithography/mask-aligner/sop.pdf){ .md-button download="EVG Photomask Aligner SOP.pdf" }
</div>

---

## Safety Information and Overview {#safety-information-and-overview}

| Advanced Science Research Center | Graduate Center CUNY |
| :---- | :---- |
| Date | 6/13/2025 |
| SOP Title | Mask Aligner SOP |
| Principal Investigator | Samantha Roberts |
| Department | NanoFabrication Facility |
| Room and Building | ASRC G.263 |
| Primary Phone Number | 2124133399 |

### **Section 1 – Process or Experiment Description** {#section-1-–-process-or-experiment-description}

This SOP is only for the general use of transferring microscale patterns from a photomask, onto a photoresist-coated wafer or substrate using ultraviolet (UV) light. Only approved users are allowed to use the equipment, after passing a qualification with the tool manager. Any maintenance will be done by trained staff members. Some maintenance creates additional hazards which will be described in the Instrument Manual.

\*Note: Any sample preparation is to be done by the user, and this document does not cover any information related to sample preparation. Any materials listed outside of the approved list, must be discussed with the tool manager.  

### **Section 2 – Hazardous Substances** {#section-2-–-hazardous-substances}

**Substance Name:** Mercury

**Abbreviation:** Hg

### **Section 3 – Potential Hazards** {#section-3-–-potential-hazards}

| Hazard | Hazard Sign | Hazard Description |
| :---- | ----- | :---- |
| Bright light | ![](img/639ff255dd2a.jpg){ width="83" } | **Serious eye damage** may occur if viewed directly at light during use |
| UV Radiation | ![](img/befa9626180f.png){ width="143" } | UV radiation can cause **eye damage.** |
| Thermal  | ![](img/eb60111b034b.png){ width="88" } | Hg lamp can get **hot to touch.** |
| Electrical  | ![](img/765f52c79e88.jpg){ width="80" } | Operate on **high-voltage** systems for light sources and alignment mechanisms. |
| Chemical | ![](img/3c69e7170c3c.jpg){ width="99" } | Photoresists and developers used before and after exposure. Many are **toxic**, **flammable**, or **skin/eye irritants**. |
| Pinching or Crushing | ![](img/8af46a2999c3.png){ width="95" } | **Moving parts** such as wafer stage and mask holder. |
| Mercury | ![](img/3c69e7170c3c.jpg){ width="99" }![](img/8b0deafcd5f4.png){ width="74" }![](img/ed12888b3ddb.jpg){ width="94" } | Mercury vapor and liquid **are highly toxic.**  If the lamp breaks or leaks, it can release elemental mercury, which is: **A neurotoxin** when inhaled.
 **Harmful to kidneys and other organs.
 Dangerous to the environment** if not properly disposed of.  |

### **Section 4 – Routes of Exposure** {#section-4-–-routes-of-exposure}

Eye damage can occur if looking at an exposed area, and not wearing the appropriate protective eyewear. 

Thermal hazard is present if did not wait until the lamp has sufficiently cooled down.

Electrical hazard is present whenever servicing the equipment.

Chemical exposure is present before and after equipment use.

Do not place your hands near any moving parts while the tool is in use.

### **Section 5 – Personal Protective Equipment** {#section-5-–-personal-protective-equipment}

All trained staff members are instructed to use welding goggles whenever doing routine lamp maintenance or inspection. 

All personnel are instructed to not look at exposed areas while in use. 

### **Section 6 – Waste Disposal** {#section-6-–-waste-disposal}

| Hazardous compound, element, or chemical name | State (L,G,S) | Hazardous | Non-hazardous | Which hazards? | How is waste managed? |
| ----- | ----- | ----- | ----- | :---- | ----- |
| Hg Lamp | S | x |  | Solid waste is toxic to environment, aquatic, and human health | Must be collected and disposed of as Hazardous waste  |

## **Tool Operation** {#tool-operation}

Standard Operating Procedure: **Mask Aligner** 

**Hardware Description and Principle of Operation** 

***EVG620 Mask Aligner*** 

The EVG Mask Aligner is equipped with high-resolution top and/or bottom side microscopes for  single or double-side photolithography. An ultra-soft wedge compensation together with a  computer controlled contact force between the mask and wafer ensures that both yield and mask  lifetime are dramatically increased. The system safely handles thick, bowed or small diameter  wafers. The EVG620 superior alignment stage design achieves highly accurate alignment and  exposure results while maintaining high throughput. The system is configured with the NanoAlign  Technology Package, increasing EVG620 aligner microscope resolution by a factor of  approximately 2\. 

Substrate Parameters 

\- Size: pieces up to 150 mm wafers 

\- Thickness: 0.1-10 mm 

Mask Parameters 

\- Size: 5” and 7” 

\- Thickness: \< 7 mm 

Resolution 

\- Proximity: 2 – 4 µm 

\- Soft Contact: 1.5 – 3 µm

\- Hard Contact: 1 – 2 µm 

![](img/c9f4ccf40e2c.png)  
\- Vacuum Contact: ≤ 0.8 µm 

![](img/07bfa8c87634.png)  
\- Vacuum \+ Hard Contact 

![](img/448a26a22a56.png){ width="225" }\+  ![](img/aea68ec828e2.png)

Material Requirements 

Equipment: substrate, tweezers, photomask, wafer chuck and mask holder Personal Protective Equipment: nitrile gloves and face mask 

**Procedure** 

Estimated Time: 30-45 minutes 

*System Pre-Checks* 

1\. Check to ensure the Hg-Arc lamp is ON by slightly moving the lamp viewport window  shutter for the minimum amount of time to see if the light is ON. If the lamp is OFF, contact  NanoFab staff. 

2\. Check to ensure the lamp power supply LCD displays are within the following spec limits.  If the displays are out of range, contact NanoFab staff. 

a. Lamp Temperature: 155°C-180°C 

b. Lamp Power: 350 ± 3 W 

c. N2 Pressure: 6 ± 0.5 barr 

*Create Recipe* 

*![](img/d403fa0da05e.png)*  
1\. Press **New Recipe** under the RECIPES tab. 

2\. General 🡪 Process: Main recipe parameter for process selection. 

a. Select Bond Processes, Top Side Processes or Bottom Side Processes 3\. General 🡪 Process Mode: As there are two products which must be aligned to each other,  the process mode allows to select the alignment mode which should be used. a. Select Transparent, Crosshair or Overlay 

i. Transparent: Substrate could be aligned to a transparent mask. 

ii. Crosshair/Overlay: During alignment, the mask pattern could not be seen  as the substrate is not transparent. 

4\. General 🡪 Exposure Mode: For processes which need exposure to a substrate, different  exposure modes can be used. 

a. Select Constant Dose, Constant Dose – Interval, Constant Time, or Constant Time  – Interval 

5\. General 🡪 Contact Mode 

a. Select Hard Contact, Proximity, Soft Contact, Vacuum Contact, or V+H Contact 6\. General 🡪 Mask Holder 

a. Select

7\. General 🡪 Chuck 

a. Select 

8\. General 🡪 Separation: Distance used during the alignment process step. a. Input \> 30 µm 

![](img/56377c613ab1.png)  
9\. General 🡪 Proximity: Distance used during the exposure sequence 

a. Input desired distance.  

![](img/fbc8d8278993.png)  
10\. General 🡪 Thickn. Mask: Mask thickness. 

a. Input mask thickness. (2.3 mm for most quartz masks) 

11\. General 🡪 Thickn. Substrate: Substrate thickness. 

a. Input thickness of substrate. 

12\. General 🡪 Thickn. Resist: Resist thickness.  

a. Input estimated thickness of photoresist. 

13\. Exposure 🡪 Exposure Time: Time which is used for exposure on the substrate. 14\. Exposure 🡪 Delay Time: Delay used for interval exposure between exposure cycles.  15\. Exposure 🡪 Exposure Cycles: Allows changing the number of exposure cycles if interval  exposure has been selected. 

16\. Exposure 🡪 Dose: UV-Dose used for exposure on the substrate. 

17\. Press **Save Recipe As** 🡪 Enter desired file name 🡪 **Save** to save recipe.  *Run Process – Top Side Alignment* 

1\. Open recipe by pressing **Open Recipe**. Select desired recipe. ![](img/a91c74c02fe3.png)

2\. Press **RUN ![](img/a5faae4369f0.png)**in the lower left portion of the recipe screen. 

3\. Tool will instruct: “Begin Process – Press \<Continue\> Or \<Exit\>”.  

a. Press **Continue**. 

4\. Tool will instruct: “Configure Optic And Press \<Continue\>”. 

a. Verify that the objective lens are installed.  

b. Press **Continue**. 

5\. Tool will instruct: “Insert Maskholder And Press \<Continue\>”.

a. Verify that the mask holder is installed by verifying the inscription on the frame:  “MASKHOLDER 5””. This mask holder should always be installed in the tool.  b. Press **Continue**. 

6\. Tool will instruct: “Fix Maskholder And Press \<Continue\>”. 

a. Ensure that the mask holder is fixed by screwing the three thumbs finger tight. b. Press **Continue**. 

7\. Tool will instruct: “Insert Chuck, Connect Vacuum And Press \<Continue\>”. a. Place appropriate chuck on stage.  

b. Connect vacuum hose to the chuck. 

c. Press **Continue**. 

8\. Tool will instruct: “Insert Loadframe And Press \<Continue\>”. 

a. Place load frame on the tray.  

b. Press **Continue**. 

9\. Tool will instruct: “Insert Mask And Press \<Continue\>”. 

a. Place mask chrome side down and align the edge with the white tray bumpers. b. Press **Continue**. 

10\. Tool will instruct: “Move Tray In”. 

a. Gently move tray in.  

11\. Tool will instruct: “Move Stage In Center Position And Press \<Continue\>”. a. Reset all micrometers to zero. Center position for each micrometer is labeled.  Insure the zero mark is at the top of the number scale.  

b. Press **Continue**. 

12\. Tool will instruct: “Adjust Microscope and Press \<Continue\>”. 

a. Changes to the recipe can be made by switching to the RECIPE tab on the right  side. 

b. Adjust the optics by using the joystick knob for X and Y motion. Rotate knob for Z  axis adjustments. Click on **\[L\]** and **\[R\]** optic icons to move objectives  independently. Adjust left and right camera brightness and contrast as needed. c. Adjust the theta micrometer to correct for mask to optics roation.  

d. Once the mask is aligned, press **Continue**.  

e. If no alignment necessary, press **Continue**. 

13\. Tool will instruct: “Move Tray Out”. 

a. Gently pull the tray out.  

14\. Tool will instruct: “Remove Loadframe And Press \<Continue\>”. 

a. Remove the load frame. 

b. Press **Continue**. 

15\. Tool will instruct: “Insert Substrate For WEC And Press \<Continue\>”. a. Load substrate with resist side face up.  

b. Press **Continue**. 

16\. Tool will instruct: “Move Tray In”. 

a. Gently push the tray in. 

17\. Tool will instruct: “Adjust Substrate And Press \<Continue\>”.

a. Changes to the recipe can be made by switching to the RECIPE tab on the right  side. 

b. Adjust the focus by rotating the joystick.  

c. Use the joystick and micrometers to align the sample to the mask.  

d. Press **Sep/Cont** to verify alignment when mask comes into contact with the  substrate. 

e. Press **Continue**.  

18\. If Stop After Contact is checked **YES**, tool will instruct: “Check Contact Mode And Press  \<Continue\>”. 

a. If substrate is still aligned to the photomask, press **Continue**.  

b. If alignment has shifted and press **Undo**.  

i. Adjust alignment. Press **Sep/Cont** to ensure alignment after contact.  

1\. If alignment fails, minimize the separation parameter.  

ii. Press **Continue**.  

iii. Repeat *Step 12*. 

19\. After exposure, tool will instruct: “Move Tray Out”. 

a. Gently move tray out. 

20\. Tool will instruct: “Remove Substrate And Press \<Continue\>”. 

a. Remove substrate.  

b. Press **Continue**. 

21\. Tool will instruct: “End Of Process – Press \<Continue\> Or \<Exit\>”. 

a. Pressing **Exit** will start the sequence for unloading the mask. 

b. Pressing **Continue** will allow you to load another sample. 

i. Repeat sequences until all samples are complete. 

22\. After pressing **Exit**, tool will instruct: “Insert Loadframe and Press \<Continue\>”. a. Place the load frame on the tray. 

b. Press **Continue**. 

23\. Tool will instruct: “move Tray In”. 

a. Gently push tray in. 

24\. Tool will instruct: “Move Stage In Center Position And Press \<Continue\>”. a. Reset all three micrometers to zero. Insure the zero mark is at the top of the  number scale.  

b. Press **Continue**. 

25\. Tool will instruct: “Move Tray Out”. 

a. Gently pull tray out.  

26\. Tool will report: “End Of Process – Press \<Continue\> Or \<Exit\>”. 

a. Press **Exit**. 

27\. Remove the mask from the load frame.  

28\. Close the recipe. Decide whether to save the changes or not and select a response  accordingly.  

*Run Process – Bottomside Alignment*

1\. Select the following options for an existing or new recipe: 

a. Process: **Man Bottomside** 

b. Process Mode: **Crosshair** 

2\. Select **Run ![](img/a5faae4369f0.png)**on the recipe window. 

3\. Repeat *Step 3 – Step 11* of *Run Process – Top Side Alignment*. 

4\. Tool will instruct: “Remove Loadframe and Press \<Continue\>”. 

a. Remove load frame. 

b. Press **Continue**. 

5\. Tool will instruct: “Move tray in”.  

a. Gently move tray in.  

6\. Tool will instruct: “Adjust Microscope to Mask and Press \<Continue\>”. a. This step is for FOCUS ONLY. Rotate the joy stick to focus the lens.  b. Press **Continue**.  

7\. Tool will instruct: “Adjust Crosshair and Press \<Continue\>”. 

a. Using the trackball, click on the crosshair and drag it to the center of the mask  alignment mark for crosshair overlay on each side. Adjustments can be made to  the length and width of the crosshairs from the control menu.  

b. Press **Continue**. 

8\. Tool will instruct: “Move tray out”. 

a. Gently move tray out.  

9\. Tool will instruct: “Insert Substrate and Press \<Continue\>”. 

a. Load substrate with resist side face up.  

b. Press **Continue**. 

10\. Tool will instruct: “Move tray in”.  

a. Gently move tray in.  

11\. Tool will instruct: “Align Substrate and Press \<Continue\>”. 

a. Align substrate to crosshairs by using the micrometers.  

b. Press **Continue**.  

12\. If Stop After Contact is checked **YES**, tool will instruct: “Check Contact Mode And Press  \<Continue\>”. 

a. If substrate is still aligned to the photomask, press **Continue**.  

b. If alignment has shifted and press **Undo**.  

i. Adjust alignment. Press **Sep/Cont** to ensure alignment after contact.  1\. If alignment fails, minimize the separation parameter.  

ii. Press **Continue**.  

iii. Repeat *Step 12*. 

13\. After exposure, tool will instruct: “Move tray out”.  

a. Gently move tray out. 

14\. Tool will instruct: “Remove Substrate and Press \<Continue\>”. 

a. Remove substrate.  

15\. Repeat *Step 21 – Step 28* of *Run Process – Top Side Alignment*.

**Emergency Stop** 

*Critical* 

\- If the tool is smoking or a gas leak has occurred, press the EMO button if possible and  leave the cleanroom.  

*Non-Critical* 

\- If exposing, press joystick to break the exposure sequence.  

\- Press **Undo** to start the sequence of unloading substrate and photomask.  

**Allowed Activities** 

\- You can use tape on the chucks but be careful not to get it on the chuck o-ring. 

**Disallowed Activities** 

\- Don’t look directly at the UV light. 

\- Do not change the objective lens.  

\- Don’t touch the lamp controls.  

**What to watch out for during operation** 

\- When adjusting the micrometers, gently rotate. Aggressive rotation shifts the stage off  center.  

**Common Troubleshooting Tips** 

\- If vacuum is low and not picking up photomask: 

o Clean topside of photomask with IPA.  

o Ensure that the stage is centered by adjusting the micrometers. 

o Unscrew and remove the mask holder.  

▪ Check for missing o-rings. 

▪ Wipe the bottom side of the mask holder with IPA.  

\- If alignment shifts after performing Sep/Con, decrease the separation. 

**When to call staff?**  

\- Lamp is off. 

\- Computer is turned off. 

\- Tool is shut down.  

\- Lamp temperature/pressure is out of range.  

\- N2 pressure is out of range. 

\- Vacuum error is still occurring after attempting common troubleshooting tips. 

**Badger Criteria** 

*Report Problem:* 

1\. Vacuum error. 

*Shutdown:* 

1\. Lamp is off. 

## **Common Errors and Troubleshooting\-** 

---

Prepared by: Salam Elhalabi  
Date: June 13, 2025  
Reviewed/Revised:   
Salam Elhalabi

File: docs/tools/lithography/nanoscribe/index.md
<!-- AUTO-GENERATED by scripts/sync_gdocs.py from the asset row. Edit the registry, not this file. -->

# Nanoscribe 3D Lithography

3D Nano Lithography Tool

| | |
| --- | --- |
| Manufacturer | Nanoscribe |
| Model | Photonic Professional GT |

File: docs/tools/lithography/nanoscribe/sop.md
<!-- AUTO-GENERATED by scripts/sync_gdocs.py from the Google Doc below. Edit the Google Doc, not this file. -->

# Nanoscribe 3D-Lithography SOP

<div class="doc-links" markdown="span">
[:material-file-document-outline: Google Doc](https://docs.google.com/document/d/1L4zLClXwaq7xw9K1aaVvXxmGVu2fVdstCTqypNmvXOw/preview){ .md-button }
[:material-file-pdf-box: View PDF](../../../assets/pdfs/tools/lithography/nanoscribe/sop.pdf){ .md-button }
[:material-download: Download](../../../assets/pdfs/tools/lithography/nanoscribe/sop.pdf){ .md-button download="Nanoscribe 3D-Lithography SOP.pdf" }
</div>

---

##  Nanoscribe Photonic Professional GT+

### Standard Operating Procedure

## Section 1: Process and Experiment Description {#section-1:-process-and-experiment-description}

### Hardware Description {#hardware-description}

The Nanoscribe 3D Lithography System is a laser lithography system that enables fabrication of true 3-dimensional micro- and nanostructures.  Originally designed for the fabrication of photonic crystal structures, the instrument can be utilized for a wide array of 3D structures suitable for applications in different areas of research.  
![](img/191b9210b42d.png){ width="394" }   
The system utilizes a class 3B (120mW), 780 nm wavelength, 150 femtosecond, 80MHz fiber laser beamed through a microscope objective immersed in a negative-tone photoresist in order to write.  The system design utilizes two-photon polymerization (2PP), a technique based on the principle of two-photon absorption, where a molecule absorbs two photons simultaneously to trigger a polymerization reaction.  This allows the system to write within a drop of photoresist because the only location with enough energy to polymerize the resist is the voxel formed at the focal point of the objective.

The system utilizes motorized stages in the x,y-plane for scanning across different substrate sizes depending on the substrate holder utilized.  The objective approaches the substrate utilizing a z-scanner with a range of around 10mm, and this stage can be utilized for writing tall structures, though with less precision.  There are also piezoelectric stages in the x,y, and z-planes, each with a range of 300 um, that can be utilized for greater precision.  The z-piezo is utilized for most writes, regardless of the overall size, while the x- and y-piezos (piezo mode) are generally only used for the smallest possible nanostructures.  The galvanometer (galvo mode) is used for most writes in the x,y-planes as it is significantly faster than the piezo mode.

### Microscope Objectives {#microscope-objectives}

There are four objectives available for use with the system for different applications depending on the required feature size, resolution and other parameters used (solution set).  
![](img/c81bbf818207.jpg){ width="168" }![](img/b8903077e437.jpg){ width="170" }  
![](img/769180079744.jpg){ width="172" }![](img/4536b41e21d5.jpg){ width="171" }  
63x NA 1.4: Immersion (DiLL) objective used for small feature solution set (3D SF)

Working distance \= 360 um  
Printing field (galvo) \= 200 um diameter circle  
Theoretical lateral (x,y) resolution \= 340 nm  
Theoretical axial (z) resolution \= 826 nm  
Voxel aspect ratio \= 2.4  
Δn required at 830 nm \= \>0.04  
Typical slicing distance \= 0.3 um  
Typical hatching distance \= 0.2 um

25x NA 0.8: Immersion (DiLL) objective used for medium feature solution set (3D MF)

Working distance \= 380 um  
Printing field (galvo) \= 400 um diameter circle  
Theoretical lateral (x,y) resolution \= 595 nm  
Theoretical axial (z) resolution \= 3.313 um  
Voxel aspect ratio \= 5.6  
Δn required at 830 nm \= \>0.1  
Typical slicing distance \= 1 um  
Typical hatching distance \= 0.5 um

20x NA 0.5: Non-immersion objective used for 2D and 2.5D maskless lithography

Working distance \= 2.1 mm  
Printing field (galvo) \= 600 um diameter circle  
Theoretical lateral (x,y) resolution \= 951 nm  
Theoretical axial (z) resolution \= 5.824 um  
Voxel aspect ratio \= 6.1  
Δn required at 830 nm \= no limitation  
Typical slicing distance \= 3-6 um  
Typical hatching distance \= 0.7-1.2 um

10x NA 0.3: Immersion (DiLL) objective used for large feature solution set (3D LF)

Working distance \= 700 um  
Printing field (galvo) \= 1 mm diameter circle  
Theoretical lateral (x,y) resolution \= 1.6 um  
Theoretical axial (z) resolution \= 25.4 um  
Voxel aspect ratio \= 16.0  
Δn required at 830 nm \= \>0.5  
Typical slicing distance \= 5 um  
Typical hatching distance \= 1 um

### Material Description {#material-description}

Nanoscribe GmbH supplies proprietary UV-curable photoresins to be utilized with different applications of the Nanoscribe system.  The resins have optimized sensitivity for fast 3D structuring using two-photon absorption with good adhesion to various substrates, low mechanical stress and high mechanical stability.  None of the resins require post-exposure bakes.  Each resin is optimized to be used with specific objectives, utilizing specific solutions sets to be printed on specific substrates based on the difference in refractive index between the resin and substrate required by the utilized objective.

| 2PP Resin | Refractive Index | Characteristics | Print Set | Objective | Substrate |
| ----- | ----- | ----- | ----- | ----- | ----- |
| IP-Dip | 1.521 | high resolution | 3D SF | 63x | fused silica, silicon, other substrates |
| IP-L | 1.485 | high resolution | 3D SF | 63x | borosilicate, other substrates |
| IP-S | 1.486 | high smoothness; meso-scale | 3D MF | 25x | ITO-coated, silicon, other substrates |
| IP-Visio | 1.486 | low fluorescence; non-cytotoxic | 3D MF | 25x | ITO-coated, superfrost |
| IP-PDMS | 1.43 | highly flexible and elastic; non-cytotoxic; low refractive index | 3D MF | 25x | ITO-coated, superfrost |
| IP-Q | 1.487 | meso-scale | 3D LF | 10x | silicon |

## Section 2: Safety Protocols {#section-2:-safety-protocols}

### Potential Hazards {#potential-hazards}

| Hazard | Hazard Sign | Hazard Description | Safety Protocol |
| ----- | :---: | ----- | ----- |
| Class 3B Laser | ![](img/8377c30dca3e.png){ width="102" } | Eye hazards: moderate risk level (120mW power) laser may cause immediate eye damage from viewing the direct beam or specular reflections. Skin hazards: prolonged skin exposure can cause burns or skin damage. | Laser shutter is interlocked to close whenever any of the system covers are opened.  Users cannot be exposed to the laser when the system is used as directed. |
| Pinch Points | ![](img/40a3ff5c9d27.jpg){ width="100" } | Fingers may be trapped between moving parts if placed in the path of moving motorized stages causing minor cuts and bruising. | Stay clear of the motorized stages whenever they are in motion. |
| 2PP Resins \[IP-Dip, IP-L, IP-S, IP-Visio, IP-PDMS, IP-Q\] | ![](img/0514f37e76d2.png){ width="106" }![](img/3bf4afce750c.jpg){ width="107" } | Causes serious eye irritation. Causes skin irritation. May cause an allergic skin reaction. Toxic to aquatic life with long lasting effects. | Users are required to wear cleanroom gloves and safety glasses at all times in the cleanroom.  It is also recommended to wear a second pair of nitrile gloves whenever handling photoresins.  Change gloves whenever gloves are soiled by photoresin.  Dispose of soiled gloves in a red garbage bin. |

### Personal Protective Equipment Requirements {#personal-protective-equipment-requirements}

Users must be wearing the nitrile cleanroom gloves and safety glasses required throughout the cleanroom whenever using the Nanoscribe.  No extra personal protective equipment is required.

### Waste Disposal {#waste-disposal}

Dispose of gloves and wipes soiled with photoresin or solvents in a red hazardous waste bin.  
Dispose of used or failed substrates in a sharps waste container.

## Section 3: Process Procedures {#section-3:-process-procedures}

Estimated Time: \~40 minutes \+ write time

### Material Requirements {#material-requirements}

Equipment: substrate, tweezers, three glass containers (for Surpass \[optional\], PEGMA developer and IPA), tape and vertical substrate holder

### Start Up Tool {#start-up-tool}

1. Turn on the controller  
2. Turn on the power supply  
3. Turn on the computer  
4. Turn on the laser  
5. Turn on the motorized stages  
6. Log onto the computer as “User” with password “Hilda001”  
7. Confirm that the objective you intend to use is selected in the microscope controller.

### ![](img/ededa912ff58.jpg){ width="291" }

### **Initialize Software** {#initialize-software}

1\.  Click NanoWrite software icon on the desktop.

**![](img/384f970b76d6.png){ width="87" }**

 

2\.  Click **Calibrate** in the "Stage calibration" window that pops up.

![](img/24961c885a16.png){ width="219" }

3\.  Wait until the calibration process is done.

4\.  The "Choose sample holder" window appears when the calibration process is done.  It is ready to load the sample. 

![](img/a73980f55d3b.png){ width="137" }

5\.  Confirm on the microscope controller that the objective turret (Z-stage) is in the lowest position.

![](img/348bf528149d.png){ width="291" }

### **Sample preparation** {#sample-preparation}

1\. 	Choose the sample holder.

2\. 	Clean the substrate. 

a.     Here is the cleaning procedure in the user manual (Chapter 5.3 of User\_Manual in Nanobox file directory on the PC):

                                                  i. 	Rinse the substrate surfaces with acetone.

                                                 ii. 	Rinse the substrate surfaces with IPA.

                                                iii. 	Rinse the substrate surfaces with distilled water.

                                               iv. 	Blow-dry the substrate with nitrogen.

**Notes**:

·       Using this cleaning method, a droplet of resist will not spread strongly over the substrate surface. Alternative cleaning methods (e.g. oxygen plasma) might change the wetting properties of the substrate surface so that the droplet will cover a bigger area, which may be desirable in some cases.

·       IPA can be replaced by methanol in the above cleaning method. 

3\. 	Fix the substrate on the sample holder with tape.

4\. 	Put a drop of oil or/and resist on the substrate carefully. *The following example is immersion configuration: resist on the bottom side.*

*![](img/09bdc866422d.jpg){ width="141" }*

5\.     Insert the sample holder into the microscope module. Make sure that the sample holder is set at the right position. When the sample holder is inserted, you can hear a "click sound".

![https\://www\.seas.upenn.edu/\~nanosop/images/Nanoscribe22.jpg](img/48b22b8c3ce2.jpg){ width="215" } ![https\://www\.seas.upenn.edu/\~nanosop/images/Nanoscribe23.jpg](img/3814ea4e1d97.jpg){ width="216" }

**Note**: There are the following three printing configurations (see Chapter 5.2 of User\_Manual in Nanobox file directory on the PC).

a.     Oil immersion configuration

b.     Air configuration

c.     Dip-in laser lithography (DiLL)

![https\://www\.seas.upenn.edu/\~nanosop/images/configurations\_002.jpg](img/740b0e7dafe3.png)

![https\://www\.seas.upenn.edu/\~nanosop/images/table1\_001.jpg](img/e283ee916874.jpg){ width="451" }

**Note**: Resolution depends on the objective lens and resist. 

### **Install Objective Lens \[Additional Training Needed\]** {#install-objective-lens-[additional-training-needed]}

1\.     Press the objective lens button on the microscope controller for the replacement position.

a.     For example, if you want to use 63x objective lens, press the 20x button, and the \#3 pocket for the 63x objective will rotate to the right side of the module.

 

2\.     Remove the cap from the pocket of the turret if it is present.

![https\://www\.seas.upenn.edu/\~nanosop/images/Nanoscribe46.jpg](img/7757310e17be.jpg){ width="241" }

3\.     Remove the objective lens from the case. A white suction ring must be put on the objective lens.

![https\://www\.seas.upenn.edu/\~nanosop/images/Nanoscribe47.jpg](img/772aca86a7d9.jpg){ width="265" } ![https\://www\.seas.upenn.edu/\~nanosop/images/Nanoscribe47.jpg](img/aecbe9855262.jpg){ width="275" } 

4\.     Install the objective lens on the objective turret of the microscope module.

![https\://www\.seas.upenn.edu/\~nanosop/images/Nanoscribe48.jpg](img/22c0202d9fa8.jpg){ width="203" }![https\://www\.seas.upenn.edu/\~nanosop/images/Nanoscribe49.jpg](img/4eeea4e556bd.jpg){ width="204" }![https\://www\.seas.upenn.edu/\~nanosop/images/Nanoscribe51.jpg](img/8dff6935d124.jpg){ width="207" } 

5\.     On the Zeiss touch screen, press the button of the objective lens installed, and the objective lens will move beneath the sample.

![https\://www\.seas.upenn.edu/\~nanosop/images/Nanoscribe52.jpg](img/d9fdb7ee9e39.jpg){ width="313" }

### **3D Writing Procedure** {#3d-writing-procedure}

1\.     If you haven’t done so already, click on the sample location in the "Choose sample holder" window, and the location clicked will be in green. 

2\.     Click the **OK** button. 

![](img/36a2ff413e28.png){ width="160" }

3\.     Click the ![https\://www\.seas.upenn.edu/\~nanosop/images/Nanoscribe33.jpg](img/2842e74385f0.png) icon on the bottom of the screen, and the monitor window and illumination LED switches will be opened.  
4\.     Click on the button of the transmission or reflection illumination.

 

![https\://www\.seas.upenn.edu/\~nanosop/images/Nanoscribe32.jpg](img/d71608fec528.jpg){ width="535" }

   
5\.     Click the **Approach Sample** button.

 

![https\://www\.seas.upenn.edu/\~nanosop/images/Nanoscribe34.jpg](img/2b92e14e066f.jpg){ width="359" }

6\.     When the right working distance is automatically found, the small interference fringes will be observed in the "Interface Finder" window, as shown below.  If the small interference fringes are not observed, or located at the wrong pixel, you have to click **Find Interface** later.

 ![](img/4e1b2bab369b.png){ width="352" }

 

 

7\.     Click **Load Job**, and the "Open File" directory will be opened.  
8\.     Open the xxx\_job.gwl file.

 

![https\://www\.seas.upenn.edu/\~nanosop/images/Nanoscribe36.jpg](img/14eab77caebb.jpg){ width="219" }![https\://www\.seas.upenn.edu/\~nanosop/images/Nanoscribe37\_000.jpg](img/ad137c2e17d3.jpg){ width="355" }

 	9\.     Click **Start Job**.

![](img/93ee026fec47.png){ width="299" }

a.     Note: If the interface is not found in the process of "Approach Sample", you must click **Find Interface** before starting job.  Then, make sure that the small interference fringes are seen in the "Interface Finder" window.

 ![](img/ae48562189b8.png){ width="354" }

 

10\.  After the job is done, click the "Exchange Holder" button.

 

 

### **Unload Sample** {#unload-sample}

1\.     Click the **OK** button in the "Confirm exchange holder" window.

2\.     Remove the sample holder from the microscope module.  
3\.     Remove the sample from the sample holder.  
4\.     Turn off the illumination LED, if necessary.

### **Develop Sample** {#develop-sample}

1\. 	Use a bath of SU-8 developer (propylene glycol monomethyl ether acetate, PGMEA) in a 25 mL beaker. To fix the substrate vertically in the beaker, use the vertical substrate holder. Allow the substrate to develop for at least 10 minutes. Depending on the size of the structure, this step can take up to 30 minutes. However, the development time is not very critical – structures can be kept in the developer for much longer without changing the structure.

2\. 	When development is done, carefully remove the holder from the PEGMEA and place into a second beaker containing IPA for 1-2 minutes. Do this carefully – the surface tension of the liquids can easily destroy fragile features.

3\. 	Remove from the IPA and place the substrate on a clean surface to air dry. For more robust structures, methanol can be applied to the surface to expedite evaporation. DO NOT blow dry the substrate.

### **Shut Down Tool** {#shut-down-tool}

1\. 	Turn off software and shut down the computer.

2\. 	Turn off stage.

3\. 	Turn off laser.

4\. 	Turn off microscope.

5\. 	Turn off microscope power.

6\. 	Turn off main power.

### **Cleanup and Waste Disposal** {#cleanup-and-waste-disposal}

1\. 	Check tool for any residual resist and clean with wipes and IPA.

2\. 	Dispose of used developer in the correct SU-8 Developer (PEGMEA) bottle kept in the lithography bay waste cabinet across from the Nanoscribe system, under the table.

3\. 	Rinse, dry and put away all glassware and tools used.

4\. 	NanoFab Staff will routinely clean the objectives.

 

## **Emergency Stop** {#emergency-stop}

\-           NA

 

## **What to watch out for during operation** {#what-to-watch-out-for-during-operation}

\-           Laser not firing.

\-           Interface not found during approach.

\-           Stage not initializing after the tool is turned on.

 

 

## **Allowed Activities** {#allowed-activities}

\-           Users may use substrate/holder combinations according to the following parameters:

![](img/83f785b84eb9.png){ width="527" }

\-           You must have permission from staff if you wish to use a holder/substrate combo different from this, which requires special training on finding the interface.

\-           Users are allowed to use non-Nanoscribe resists with NanoFab Staff permission and only in a **non**\-dip-in mode.

## **Disallowed Activities** {#disallowed-activities}

\-           Don’t remove the sample holder unless the exchange holder window has been selected and the window is open.

\-           Don’t crash the objective into the substrate.

\-           Don’t use a resist that isn’t already on the objective that you are using.

\-           Don’t try to clean the objective unless you have been trained to do so.

\-           Use non-Nanoscribe DIP resists in dip-in (DiLL) mode.

 

## **Common Troubleshooting Tips** {#common-troubleshooting-tips}

\-           If the previous user did not shut down the system in the instructed order, the tool will sometimes have issues finding the interface. If this is the case, shut down the tool in the instructed sequence and then restart from the beginning.

\-           If you continue to have issues finding the interface, schedule a meeting with NanoFab staff. The Nanoscribe interface finder is highly dependent on the substrate thickness, sample holder position used and index contrast at the interface. NanoFab staff can advise the best course of action if you are using a non-standard substrate.

\-           If you write, develop and inspect, to find nothing on your substrate, consult the NanoFab staff. Common issues are:

\-           Adhesion issues, which can be improved with surface modification techniques, such as 02 plasma exposure, 02 ozone exposure, or adhesion promoters.

\-           STL design issues, which can be improved by adjusting writing parameters (hatching and slicing) in the setup process of your run files.

\-           Writing power and scan speed issues, which can be adjusted to optimize exposure dose for a particular design.

 

## **When to call staff?** {#when-to-call-staff?}

\-           If the tool will not initialize.

\-           If the tool does not find the interface.

\-           If the objective crashes into the substrate at any point.

 

## **Badger Criteria** {#badger-criteria}

*Report Problem*

\-        Visible debris on the objectives (objectives need cleaning).

*Shutdown*

\-        Tool will not initialize.

\-        Tool will not power up.

\-        No laser power reported during interface finding.
