Repository: asrc-nanofab/nanodocs

# NanoDocs

Documentation site for the ASRC Nanofabrication Facility, built with
[Zensical](https://zensical.org/) (modern theme) and served on
Cloudflare Pages at <https://nanodocs.pages.dev>.

## How the system works

The **source of truth is Google Docs**. Staff write and maintain every SOP,
hood document, and policy as a normal Google Doc. This repo never holds the
canonical content — it holds a synced, web-friendly rendering of it.

```mermaid
flowchart LR
    GD[Google Docs<br/>SOPs, policies] --> REG[Nanodocs Registry<br/>groups, assets, documents]
    REG --> SYNC[scripts/sync_gdocs.py]
    SYNC --> MD[Markdown pages<br/>docs/**/*.md]

File: docs/tools/lithography/spinner/index.md
<!-- AUTO-GENERATED by scripts/sync_gdocs.py from the Google Doc below. Edit the Google Doc, not this file. -->

# Spinners SOP

<div class="doc-links" markdown="span">
[:material-file-document-outline: Google Doc](https://docs.google.com/document/d/1H33fEMQOaZ6IegQyybm0pJRTaQjPmYC0ar2dVD6sJwM/preview){ .md-button }
[:material-file-pdf-box: View PDF](../../../assets/pdfs/tools/lithography/spinner/index.pdf){ .md-button }
[:material-download: Download](../../../assets/pdfs/tools/lithography/spinner/index.pdf){ .md-button download="Spinners SOP.pdf" }
</div>

---

**Standard Operation Procedure:**

**Photo/EBL-resist Spinners**

## Section 1: Process Description {#section-1:-process-description}

***Brewer Science Spin Coater***

There are three Brewer Science Cee spin coaters in the Lithography Bay.  Two are integrated into the spinner, one designated for “photoresists” and one designated for “photo/other resist.  There is a third stand-alone spin coater with an integrated hotplate that is dedicated for the spinning of electron beam resists. The tool is capable of spin coating substrates up to 7” square or 200-mm round and features high torque for maximum ramping capability.  You can also spin coat smaller size substrates (\<1-cm through 200-mm) using a wide array of spin-coating chuck sizes. The precision hotplate has a temperature range from ambient to 300˚C with resolution of \+/- 0.1˚C and uniformity of 0.3% across the working surface.

Two additional Brewer Cee spin coaters are located in the fume hoods in the lithography bay. Spin coater \# 2 is dedicated for photoresist processing, and spin coater \# 3 is dedicated to all other non-standard materials, such as spin-on glasses, PVA, PPC, charge spreading layers for e-beam, and 3D laser lithography resists. The tools are capable of spin coating substrates up to 7” square or 200-mm round and features high torque for maximum ramping capability.  You can also spin coat smaller size substrates (\<1-cm through 200-mm) using a wide array of spin-coating chuck sizes.

## Section 2: Safety Protocols {#section-2:-safety-protocols}

### Chemical Hazards {#chemical-hazards}

#### Solvents {#solvents}

| Hazardous Chemical | Hazard Sign | Hazard Statements |
| ----- | ----- | ----- |
| Isopropanol \[Isopropyl alcohol; 2-propanol\] | ![](img/b0820edd970c.jpg){ width="96" }![](img/b1c097ef480a.png){ width="95" }![](img/933ea4999773.png){ width="96" } | Highly flammable liquid and vapor Causes serious eye irritation May cause respiratory irritation May cause drowsiness or dizziness May cause damage to organs through prolonged or repeated exposure  |
| Acetone \[2-propanone; Dimethyl ketone\] | ![](img/b0820edd970c.jpg){ width="96" }![](img/b1c097ef480a.png){ width="95" }![](img/933ea4999773.png){ width="96" } | Highly flammable liquid and vapor Causes serious eye irritation May cause drowsiness or dizziness May cause damage to organs through prolonged or repeated exposure Repeated exposure may cause skin dryness or cracking |

#### EBL Resists {#ebl-resists}

| Hazardous Chemical | Hazard Sign | Hazard Statements |
| ----- | ----- | ----- |
| 495 PMMA A2, A4, A6 950 PMMA A2, A4 \[contains: anisole; poly(methyl methacrylate\]  | ![](img/b0820edd970c.jpg){ width="96" }![](img/b1c097ef480a.png){ width="95" } | Flammable liquid and vapor Harmful if inhaled Causes skin irritation Causes serious eye irritation May cause respiratory irritation |
| ma-N 2403 \[contains: 1-methyl-2-pyrrolidone; n-butyl acetate; cyclohexanone\] | ![](img/b0820edd970c.jpg){ width="96" }![](img/b1c097ef480a.png){ width="95" } | Flammable liquid and vapor Causes skin irritation Causes serious eye irritation |
| ZEP 520A \[contains: anisole\] | ![](img/b0820edd970c.jpg){ width="96" } | Flammable liquid and vapor |

#### Photoresists {#photoresists}

| Hazardous Chemical | Hazard Sign | Hazard Statements |
| ----- | ----- | ----- |
| AZ MiR 701 Photoresist \[contains: ethyl lactate; n-butyl acetate\] | ![](img/b0820edd970c.jpg){ width="96" }![](img/b1c097ef480a.png){ width="95" } | Flammable liquid and vapor Causes skin irritation Causes serious eye irritation May cause respiratory irritation |
| AZ 1512, AZ 5214-E, AZ P4620 Photoresists | ![](img/b0820edd970c.jpg){ width="96" }![](img/b1c097ef480a.png){ width="95" } | Flammable liquid and vapor Causes serious eye damage May cause respiratory irritation, drowsiness or dizziness |
| Megaposit SPR 220-3.0, 7.0 Photoresists \[contains: ethyl lactate; anisole; 2-methyl butyl acetate; n-amyl acetate; 1,4-dioxane\] | ![](img/b0820edd970c.jpg){ width="96" }![](img/933ea4999773.png){ width="96" }![](img/5be351cd4aeb.jpg){ width="96" }![](img/b1c097ef480a.png){ width="95" } | Flammable liquid and vapor Causes serious eye damage May cause respiratory irritation May cause cancer |
| Microposit S1813 Photoresist \[contains: propylene glycol monomethyl ether acetate; methoxy-1-propanol acetate; 1,4-dioxane\] | ![](img/b0820edd970c.jpg){ width="96" }![](img/b1c097ef480a.png){ width="95" } | Flammable liquid and vapor May cause drowsiness or dizziness |
| AZ 125nXT-7A Photoresist \[contains: 1-methoxy-2-propanol acetate; modified diacrylate; phenone derivative; triarylphosphine oxide\] | ![](img/b0820edd970c.jpg){ width="96" }![](img/5be351cd4aeb.jpg){ width="96" }![](img/b1c097ef480a.png){ width="95" }![](img/27f7133549e9.jpg){ width="96" } | Flammable liquid and vapor Causes skin irritation May cause an allergic skin reaction Causes serious eye damage May cause respiratory irritation, drowsiness or dizziness Toxic to aquatic life with long lasting effects |
| SU-8 2002, 2005, 2010, 2025, 2050, 2100 Photoresist \[contains: epoxy resin; cyclopentanone; hexafluoroantimonate salt; propylene carbonate; triarylsulfonium salt\] | ![](img/b0820edd970c.jpg){ width="96" }![](img/b1c097ef480a.png){ width="95" }![](img/933ea4999773.png){ width="96" }![](img/27f7133549e9.jpg){ width="96" } | Flammable liquid and vapor Causes skin irritation Causes serious eye irritation May cause an allergic skin reaction Suspected of causing genetic defects Toxic to aquatic life with long lasting effects |

### Physical Hazards {#physical-hazards}

| Hazard | Hazard Sign | Hazard Statements |
| ----- | :---: | ----- |
| High velocity spinning  | ![](img/e45aac766869.jpg){ width="101" } | High velocity objects can come loose from the spinner chuck if the vacuum fails while the spinner is in operation  |
| Pressurized gas (for the hood spinners only) | ![](img/e45aac766869.jpg){ width="101" } | Nitrogen guns in the hood are pressurized |
| Hotplate (for EBL spinner only) | ![](img/eb60111b034b.png){ width="100" } | Hotplate is set to 180℃ at all times and can cause severe burns |

### Routes of Exposure {#routes-of-exposure}

There is a risk of skin or eye exposure when handling photoresists and solvents that can be mitigated by wearing proper PPE.

There is an inhalation risk when using photoresists and solvents, which must only be opened and handled under a fume hood to reduce or eliminate exposure.  Check the photohelic exhaust monitor located at the top left corner of the fume hood to ensure that the exhaust is active and at an adequate level before doing any chemical work in the hood.

There is a risk of skin or eye exposure from splattering photoresist when using it in the spinner that can be mitigated by wearing proper PPE and only operating the spinner with its lid closed.

There is a risk of substrates flying off the spinner chuck at a high velocity and hitting a user if the vacuum fails while the spinner is in operation, which can be prevented by only operating the spinner with its lid closed.

There is a risk of launching objects by spraying them with the nitrogen guns in the spinner hood that can be mitigated by always aiming the nitrogen gun into the spinner hood and away from people.

There is a risk of severe skin burns if the hotplate with the EBL spinner is touched, which can be prevented by never by using tweezer when handling samples on the hotplate and never touching it directly with hands or other body parts.

### Personal Protective Equipment Requirements {#personal-protective-equipment-requirements}

Users must be wearing the nitrile cleanroom gloves required throughout the cleanroom at all times.  It is also recommended that users wear a second pair of gloves over the first pair.  It is very easy to get photoresist on gloves when applying resists to samples.  Wearing a second pair of gloves makes it easier to remove, dispose of and replace soiled gloves.

Safety glasses are required when using the spinners.

### Waste Disposal {#waste-disposal}

Dispose of gloves and wipes soiled with photoresists or solvents in a red hazardous waste bin.

Dispose of any used pipettes or swabs in the sharps waste container.

Dispose of used or failed substrates in a sharps waste container.

## Section 3: Process {#section-3:-process}

### Procedure {#procedure}

Estimated Time:  \<20 minutes

*Material Requirements:*  substrate, tweezers, wafer holder, chuck and photoresist/coating liquid

*Preparation*

1\.     Remove appropriate photoresist from fridge and place under spinner fume hood. Allow photoresist to warm to room temperature (30 minutes).

2\.     Set hot plates to appropriate baking temperatures and label the set temperature on the knob.

3\.     Lay down aluminum foil in the spinner bowl.

*Edit/Load Recipe*

1\. 	Press the **Edit** tab.

2\. 	If editing an existing recipe:

a.     Select **Load**, select the recipe to be edited, and press **ENTER**.

b.     Select **Edit Recipe**.

c.     Change the parameters and press **Save**. Enter the recipe name and press **ENTER**.

d.     If you are changing an existing recipe, press **Save** and press **ENTER** and press **Yes** to overwrite the old recipe.

3\. 	If creating a new recipe:

a.     Enter process parameters.

b.     Select **Save**, enter recipe name and press **ENTER**.

*Load Sample*

1\. 	Open spinner door.

2\. 	Attach appropriate size chuck for the substrate to be coated. Align the notch on the inside of the chuck with the pin on the spindle shaft.

3\. 	Select the **Run** tab and press **Run Spin Process**.

4\. 	Select **Load** and select recipe you wish to run and press **ENTER**.

5\. 	Center substrate onto the chuck using the wafer holder.

6\. 	Turn vacuum on by selecting **HOLD**. Tap bottom side of the wafer to ensure a strong vacuum seal.

7\. 	Close spinner door.

8\. 	Press **OK** and press **Start Centering** to center wafer.

a.     If substrate is not centered, turn off vacuum, remove substrate and re-center substrate with the wafer holder.

b.     Turn on vacuum and select **Center**.

c.     Repeat until wafer is centered.

9\. 	Spray nitrogen gun on surface of the substrate to remove any contaminants.

10\.  Dispense photoresist or chemical onto the wafer.

a.     Do not dispense an excessive amount. Covering \<75% of the wafer is sufficient.  

11\.  Select **Run** to run recipe.

12\.  When the recipe is complete, open the spinner door.

13\.  Remove substrate.

*Clean*\[JS3\] *up and Waste Disposal*

1\. 	Remove wafer chuck.

2\. 	Remove aluminum foil and dispose of the foil in the hazardous waste trash can.

3\. 	Wipe down the spinner bowl, door and bench with acetone and dispose of wipes in the hazardous waste trash can.

4\. 	Dispose of any used pipettes or swabs in the sharps container.

 

### Emergency Stop {#emergency-stop}

*Critical*

\-         If the tool is smoking or a gas leak has occurred, press the EPO button if possible and leave the cleanroom.

*Non-Critical*

\-        Press **ABORT** on the screen to stop the recipe.

 

### Allowed Activities {#allowed-activities}

\-        Solvent clean substrate.

\-        Process multiple chemicals on one substrate.

o   Be sure to press **Hold** in between recipes. Vacuum will turn off at the end of a complete recipe.

\-        Temporarily bond pieces to a 4” wafer and process the stack.

\-        Use of an adhesion promoter.

o   Substrate surface should be hydrophobic for resist to coat well and adhere to the substrate.

§  If the surface has oxide or OH-groups, HMDS works well.

·       HMDS can be spin coated on but must be preceded by a dehydration bake at 120°C for 60 seconds.

§  If no oxygen is present, a dehydration bake at 120°C for 60 seconds on a hot plate works.

 

### Disallowed Activities {#disallowed-activities}

\-        Users cannot use samples smaller than the chuck.

o   4” Chuck: Samples must be \> 4” wafer

o   Pieces Chuck: Sample must cover o-ring

 

### What to watch out for during operation {#what-to-watch-out-for-during-operation}

\-        If the wafer is wobbling during the process, it is off center.

\-        Make sure the vacuum is on and the substrate is detected by the software.

 

### Common Troubleshooting Tips {#common-troubleshooting-tips}

\-        If vacuum is weak, remove the chuck and turn on the vacuum by pressing Hold. Dispense 3-4 drops of acetone with the dropper into the vacuum opening on the spindle shaft and blow the nitrogen gun down the vacuum opening.

o   Be careful to not get solvent anywhere but inside the vacuum opening.

*Spin-Coating Process Troubleshooting*

 

### When to call staff? {#when-to-call-staff?}

\-        There is no vacuum.

 

### Badger Criteria {#badger-criteria}

*Report Problem:*

1\. 	Vacuum is weak.

2\. 	Software is not responding.

3\. 	O-ring is missing from the pieces chuck.

*Shutdown:*

1\. 	No vacuum.

 

### Reference Documents {#reference-documents}

\-        https\://www\.brewerscience.com/processing-theories/spin-coat/

File: docs/tools/lithography/spinner/sop.md
<!-- AUTO-GENERATED by scripts/sync_gdocs.py from the Google Doc below. Edit the Google Doc, not this file. -->

# Spinners SOP

<div class="doc-links" markdown="span">
[:material-file-document-outline: Google Doc](https://docs.google.com/document/d/1H33fEMQOaZ6IegQyybm0pJRTaQjPmYC0ar2dVD6sJwM/preview){ .md-button }
[:material-file-pdf-box: View PDF](../../../assets/pdfs/tools/lithography/spinner/sop.pdf){ .md-button }
[:material-download: Download](../../../assets/pdfs/tools/lithography/spinner/sop.pdf){ .md-button download="Spinners SOP.pdf" }
</div>

---

**Standard Operation Procedure:**

**Photo/EBL-resist Spinners**

## Section 1: Process Description {#section-1:-process-description}

***Brewer Science Spin Coater***

There are three Brewer Science Cee spin coaters in the Lithography Bay.  Two are integrated into the spinner, one designated for “photoresists” and one designated for “photo/other resist.  There is a third stand-alone spin coater with an integrated hotplate that is dedicated for the spinning of electron beam resists. The tool is capable of spin coating substrates up to 7” square or 200-mm round and features high torque for maximum ramping capability.  You can also spin coat smaller size substrates (\<1-cm through 200-mm) using a wide array of spin-coating chuck sizes. The precision hotplate has a temperature range from ambient to 300˚C with resolution of \+/- 0.1˚C and uniformity of 0.3% across the working surface.

Two additional Brewer Cee spin coaters are located in the fume hoods in the lithography bay. Spin coater \# 2 is dedicated for photoresist processing, and spin coater \# 3 is dedicated to all other non-standard materials, such as spin-on glasses, PVA, PPC, charge spreading layers for e-beam, and 3D laser lithography resists. The tools are capable of spin coating substrates up to 7” square or 200-mm round and features high torque for maximum ramping capability.  You can also spin coat smaller size substrates (\<1-cm through 200-mm) using a wide array of spin-coating chuck sizes.

## Section 2: Safety Protocols {#section-2:-safety-protocols}

### Chemical Hazards {#chemical-hazards}

#### Solvents {#solvents}

| Hazardous Chemical | Hazard Sign | Hazard Statements |
| ----- | ----- | ----- |
| Isopropanol \[Isopropyl alcohol; 2-propanol\] | ![](img/b0820edd970c.jpg){ width="96" }![](img/b1c097ef480a.png){ width="95" }![](img/933ea4999773.png){ width="96" } | Highly flammable liquid and vapor Causes serious eye irritation May cause respiratory irritation May cause drowsiness or dizziness May cause damage to organs through prolonged or repeated exposure  |
| Acetone \[2-propanone; Dimethyl ketone\] | ![](img/b0820edd970c.jpg){ width="96" }![](img/b1c097ef480a.png){ width="95" }![](img/933ea4999773.png){ width="96" } | Highly flammable liquid and vapor Causes serious eye irritation May cause drowsiness or dizziness May cause damage to organs through prolonged or repeated exposure Repeated exposure may cause skin dryness or cracking |

#### EBL Resists {#ebl-resists}

| Hazardous Chemical | Hazard Sign | Hazard Statements |
| ----- | ----- | ----- |
| 495 PMMA A2, A4, A6 950 PMMA A2, A4 \[contains: anisole; poly(methyl methacrylate\]  | ![](img/b0820edd970c.jpg){ width="96" }![](img/b1c097ef480a.png){ width="95" } | Flammable liquid and vapor Harmful if inhaled Causes skin irritation Causes serious eye irritation May cause respiratory irritation |
| ma-N 2403 \[contains: 1-methyl-2-pyrrolidone; n-butyl acetate; cyclohexanone\] | ![](img/b0820edd970c.jpg){ width="96" }![](img/b1c097ef480a.png){ width="95" } | Flammable liquid and vapor Causes skin irritation Causes serious eye irritation |
| ZEP 520A \[contains: anisole\] | ![](img/b0820edd970c.jpg){ width="96" } | Flammable liquid and vapor |

#### Photoresists {#photoresists}

| Hazardous Chemical | Hazard Sign | Hazard Statements |
| ----- | ----- | ----- |
| AZ MiR 701 Photoresist \[contains: ethyl lactate; n-butyl acetate\] | ![](img/b0820edd970c.jpg){ width="96" }![](img/b1c097ef480a.png){ width="95" } | Flammable liquid and vapor Causes skin irritation Causes serious eye irritation May cause respiratory irritation |
| AZ 1512, AZ 5214-E, AZ P4620 Photoresists | ![](img/b0820edd970c.jpg){ width="96" }![](img/b1c097ef480a.png){ width="95" } | Flammable liquid and vapor Causes serious eye damage May cause respiratory irritation, drowsiness or dizziness |
| Megaposit SPR 220-3.0, 7.0 Photoresists \[contains: ethyl lactate; anisole; 2-methyl butyl acetate; n-amyl acetate; 1,4-dioxane\] | ![](img/b0820edd970c.jpg){ width="96" }![](img/933ea4999773.png){ width="96" }![](img/5be351cd4aeb.jpg){ width="96" }![](img/b1c097ef480a.png){ width="95" } | Flammable liquid and vapor Causes serious eye damage May cause respiratory irritation May cause cancer |
| Microposit S1813 Photoresist \[contains: propylene glycol monomethyl ether acetate; methoxy-1-propanol acetate; 1,4-dioxane\] | ![](img/b0820edd970c.jpg){ width="96" }![](img/b1c097ef480a.png){ width="95" } | Flammable liquid and vapor May cause drowsiness or dizziness |
| AZ 125nXT-7A Photoresist \[contains: 1-methoxy-2-propanol acetate; modified diacrylate; phenone derivative; triarylphosphine oxide\] | ![](img/b0820edd970c.jpg){ width="96" }![](img/5be351cd4aeb.jpg){ width="96" }![](img/b1c097ef480a.png){ width="95" }![](img/27f7133549e9.jpg){ width="96" } | Flammable liquid and vapor Causes skin irritation May cause an allergic skin reaction Causes serious eye damage May cause respiratory irritation, drowsiness or dizziness Toxic to aquatic life with long lasting effects |
| SU-8 2002, 2005, 2010, 2025, 2050, 2100 Photoresist \[contains: epoxy resin; cyclopentanone; hexafluoroantimonate salt; propylene carbonate; triarylsulfonium salt\] | ![](img/b0820edd970c.jpg){ width="96" }![](img/b1c097ef480a.png){ width="95" }![](img/933ea4999773.png){ width="96" }![](img/27f7133549e9.jpg){ width="96" } | Flammable liquid and vapor Causes skin irritation Causes serious eye irritation May cause an allergic skin reaction Suspected of causing genetic defects Toxic to aquatic life with long lasting effects |

### Physical Hazards {#physical-hazards}

| Hazard | Hazard Sign | Hazard Statements |
| ----- | :---: | ----- |
| High velocity spinning  | ![](img/e45aac766869.jpg){ width="101" } | High velocity objects can come loose from the spinner chuck if the vacuum fails while the spinner is in operation  |
| Pressurized gas (for the hood spinners only) | ![](img/e45aac766869.jpg){ width="101" } | Nitrogen guns in the hood are pressurized |
| Hotplate (for EBL spinner only) | ![](img/eb60111b034b.png){ width="100" } | Hotplate is set to 180℃ at all times and can cause severe burns |

### Routes of Exposure {#routes-of-exposure}

There is a risk of skin or eye exposure when handling photoresists and solvents that can be mitigated by wearing proper PPE.

There is an inhalation risk when using photoresists and solvents, which must only be opened and handled under a fume hood to reduce or eliminate exposure.  Check the photohelic exhaust monitor located at the top left corner of the fume hood to ensure that the exhaust is active and at an adequate level before doing any chemical work in the hood.

There is a risk of skin or eye exposure from splattering photoresist when using it in the spinner that can be mitigated by wearing proper PPE and only operating the spinner with its lid closed.

There is a risk of substrates flying off the spinner chuck at a high velocity and hitting a user if the vacuum fails while the spinner is in operation, which can be prevented by only operating the spinner with its lid closed.

There is a risk of launching objects by spraying them with the nitrogen guns in the spinner hood that can be mitigated by always aiming the nitrogen gun into the spinner hood and away from people.

There is a risk of severe skin burns if the hotplate with the EBL spinner is touched, which can be prevented by never by using tweezer when handling samples on the hotplate and never touching it directly with hands or other body parts.

### Personal Protective Equipment Requirements {#personal-protective-equipment-requirements}

Users must be wearing the nitrile cleanroom gloves required throughout the cleanroom at all times.  It is also recommended that users wear a second pair of gloves over the first pair.  It is very easy to get photoresist on gloves when applying resists to samples.  Wearing a second pair of gloves makes it easier to remove, dispose of and replace soiled gloves.

Safety glasses are required when using the spinners.

### Waste Disposal {#waste-disposal}

Dispose of gloves and wipes soiled with photoresists or solvents in a red hazardous waste bin.

Dispose of any used pipettes or swabs in the sharps waste container.

Dispose of used or failed substrates in a sharps waste container.

## Section 3: Process {#section-3:-process}

### Procedure {#procedure}

Estimated Time:  \<20 minutes

*Material Requirements:*  substrate, tweezers, wafer holder, chuck and photoresist/coating liquid

*Preparation*

1\.     Remove appropriate photoresist from fridge and place under spinner fume hood. Allow photoresist to warm to room temperature (30 minutes).

2\.     Set hot plates to appropriate baking temperatures and label the set temperature on the knob.

3\.     Lay down aluminum foil in the spinner bowl.

*Edit/Load Recipe*

1\. 	Press the **Edit** tab.

2\. 	If editing an existing recipe:

a.     Select **Load**, select the recipe to be edited, and press **ENTER**.

b.     Select **Edit Recipe**.

c.     Change the parameters and press **Save**. Enter the recipe name and press **ENTER**.

d.     If you are changing an existing recipe, press **Save** and press **ENTER** and press **Yes** to overwrite the old recipe.

3\. 	If creating a new recipe:

a.     Enter process parameters.

b.     Select **Save**, enter recipe name and press **ENTER**.

*Load Sample*

1\. 	Open spinner door.

2\. 	Attach appropriate size chuck for the substrate to be coated. Align the notch on the inside of the chuck with the pin on the spindle shaft.

3\. 	Select the **Run** tab and press **Run Spin Process**.

4\. 	Select **Load** and select recipe you wish to run and press **ENTER**.

5\. 	Center substrate onto the chuck using the wafer holder.

6\. 	Turn vacuum on by selecting **HOLD**. Tap bottom side of the wafer to ensure a strong vacuum seal.

7\. 	Close spinner door.

8\. 	Press **OK** and press **Start Centering** to center wafer.

a.     If substrate is not centered, turn off vacuum, remove substrate and re-center substrate with the wafer holder.

b.     Turn on vacuum and select **Center**.

c.     Repeat until wafer is centered.

9\. 	Spray nitrogen gun on surface of the substrate to remove any contaminants.

10\.  Dispense photoresist or chemical onto the wafer.

a.     Do not dispense an excessive amount. Covering \<75% of the wafer is sufficient.  

11\.  Select **Run** to run recipe.

12\.  When the recipe is complete, open the spinner door.

13\.  Remove substrate.

*Clean*\[JS3\] *up and Waste Disposal*

1\. 	Remove wafer chuck.

2\. 	Remove aluminum foil and dispose of the foil in the hazardous waste trash can.

3\. 	Wipe down the spinner bowl, door and bench with acetone and dispose of wipes in the hazardous waste trash can.

4\. 	Dispose of any used pipettes or swabs in the sharps container.

 

### Emergency Stop {#emergency-stop}

*Critical*

\-         If the tool is smoking or a gas leak has occurred, press the EPO button if possible and leave the cleanroom.

*Non-Critical*

\-        Press **ABORT** on the screen to stop the recipe.

 

### Allowed Activities {#allowed-activities}

\-        Solvent clean substrate.

\-        Process multiple chemicals on one substrate.

o   Be sure to press **Hold** in between recipes. Vacuum will turn off at the end of a complete recipe.

\-        Temporarily bond pieces to a 4” wafer and process the stack.

\-        Use of an adhesion promoter.

o   Substrate surface should be hydrophobic for resist to coat well and adhere to the substrate.

§  If the surface has oxide or OH-groups, HMDS works well.

·       HMDS can be spin coated on but must be preceded by a dehydration bake at 120°C for 60 seconds.

§  If no oxygen is present, a dehydration bake at 120°C for 60 seconds on a hot plate works.

 

### Disallowed Activities {#disallowed-activities}

\-        Users cannot use samples smaller than the chuck.

o   4” Chuck: Samples must be \> 4” wafer

o   Pieces Chuck: Sample must cover o-ring

 

### What to watch out for during operation {#what-to-watch-out-for-during-operation}

\-        If the wafer is wobbling during the process, it is off center.

\-        Make sure the vacuum is on and the substrate is detected by the software.

 

### Common Troubleshooting Tips {#common-troubleshooting-tips}

\-        If vacuum is weak, remove the chuck and turn on the vacuum by pressing Hold. Dispense 3-4 drops of acetone with the dropper into the vacuum opening on the spindle shaft and blow the nitrogen gun down the vacuum opening.

o   Be careful to not get solvent anywhere but inside the vacuum opening.

*Spin-Coating Process Troubleshooting*

 

### When to call staff? {#when-to-call-staff?}

\-        There is no vacuum.

 

### Badger Criteria {#badger-criteria}

*Report Problem:*

1\. 	Vacuum is weak.

2\. 	Software is not responding.

3\. 	O-ring is missing from the pieces chuck.

*Shutdown:*

1\. 	No vacuum.

 

### Reference Documents {#reference-documents}

\-        https\://www\.brewerscience.com/processing-theories/spin-coat/

File: docs/tools/metrology/afm/index.md
<!-- AUTO-GENERATED by scripts/sync_gdocs.py from the Google Doc below. Edit the Google Doc, not this file. -->

# Atomic Force Microscope SOP

<div class="doc-links" markdown="span">
[:material-file-document-outline: Google Doc](https://docs.google.com/document/d/1vWchHUJWEjEPmC7fhBNWyf3IMGcx8EHeKd0mEAQ3X0c/preview){ .md-button }
[:material-file-pdf-box: View PDF](../../../assets/pdfs/tools/metrology/afm/index.pdf){ .md-button }
[:material-download: Download](../../../assets/pdfs/tools/metrology/afm/index.pdf){ .md-button download="Atomic Force Microscope SOP.pdf" }
</div>

---

Standard Operating Procedure: **AFM**

## Section 1 – Process or Experiment Description

This Standard Operating Procedure (SOP) outlines the proper use of the Bruker Dimension FastScan AFM. The Bruker AFM provides high speed topographic imaging without loss of resolution or force control. The system is capable of measurements on both large and small size samples in air or fluids. The FastScan module generates on the fly atomic force microscopy images.

FastScan Scanner: ScanAsyst, Nanomechanical Mapping, TappingMode (air & fluid), PhaseImaging, Contact Mode, Lateral Force Microscopy, Lift Mode, MFM, EFM, Force Spectroscopy, Force Volume

Icon Scanner: ScanAsyst, TappingMode (air), Contact Mode, Lateral Force Microscopy, PhaseImaging, Lift Mode, MFM, Force Spectroscopy, Force Volume, EFM, Surface Potential, Piezoresponse Microscopy.

All standard laboratory safety protocols must be followed throughout this procedure. While not all safety rules are explicitly stated within this SOP, they are covered in the required safety training sessions that must be completed prior to beginning any lab work. For instance, all personnel must wear appropriate lab attire, including an approved lab coat, safety goggles, closed-toe shoes, and clothing that covers all exposed skin, including the legs. A copy of the laboratory’s minimum safety requirements can be found in the SOP binder for reference.

## Section 2 – Hazards General

| Hazard | Hazard Sign | Hazard Description |
| :---: | :---: | ----- |
| Laser Hazard  | ![Laser safety - Wikipedia](img/fe1e34a56bcd.png){ width="47" } | AFMs typically use a **low-power laser** (often Class 1, 2, or sometimes 3R) that is directed at the back of the cantilever and reflected onto a photodetector. During probe/sample alignment users may be exposed to the beam either directly or via reflections. |
| Electrical Shock Hazard High Voltage present | ![Electrical Shock Hazard](img/5f681199c41f.png){ width="68" } | High voltage is present during AFM setup. Ensure the "High Voltage" light is OFF before installing the Z-piezo to the FastScan head. Failure to follow this procedure may result in **electrical shock** and serious injury. |

## Section 3 – Routes of Exposure

N/A

## Section 4 – Process Steps

### 4.1. Working Instructions

#### 4.1.1 System Power up & Probe Setup

1. Open the NanoScope software.   
2. Select an experiment. The various scanning modes and their subcategories can be selected from the experiment menu. Then **Click Load Experiment**.  
3. When the workflow toolbar appears, select **Setup** and then **Load Probe** in the Probe Setup submenu.  
4. Select probe that will be used from the drop-down menu and click **Move to Probe Loading Position**. This will move the stage away from the head so that the probe holder can loaded/unloaded.   
5. Adjust the laser spot on the recommended size (small/large) using the laser adjustment switch located on the right side of the FastScan head. 

6. Remove the Z-Piezo from the Fastscan Head.  
7. Secure the Z-Piezo to the FastScan probe mounting block. Then follow the instructions to mount the probe on Z-Piezo scanner as shown below.

8. On the scanner, make sure the “High Voltage” light is off and the vacuum switch is turned off before continuing. Remove the Z-piezo from its support and attach it to its scanning head. Ensure the High Voltage light is OFF  prior to installing the probe holder. Failure to do so could result in electrical shock.  
9. Ensure the Z-piezo fits snugly onto the head and seals by gently manipulating with two fingers until you feel it ‘Click’ into place.  
10. Switch on the vacuum and plug in the connector to the scanner.  
      
    NOTE: If the Z-piezo is not installed correctly, issues will arise later during imaging.  
       
11. Click **Return and Save Changes** to be brought back to the **Setup** menu.  
12. The cantilever must be brought into focus. This can be done by using the Up/Down focus controls in the Focus Tip submenu. It’s best to zoom in on the tip(2x or 3x magnification setting) before attempting to bring the edges of the tip into sharp focus.

NOTE: Adjustments can be made to optimize the view by zooming in or out on the video control, as well as increasing or decreasing the illumination.

13. Calibrate the laser position so that the laser reticle shown in the UI matches that of the actual laser spot. Once complete, optimize laser position and auto-align the photodetector. The vertical target is generally set to 0.0 V but in uncommon cases may need to be adjusted depending on your sample and the experiment. 

![](img/e770d06869a7.png){ width="352" }

14. Choose the tip location. The actual location of the tip must be selected for the most accurate measurements. If you are uncertain, you can find SEM micrographs of each Bruker tip on the Bruker website.

![](img/e770d06869a7.png){ width="352" }

15. Depending on the scanning mode, you may need to tune the cantilever which can be done using Auto Tune.

![](img/b9d06112c6e6.png){ width="347" }

#### 4.1.2. Loading your sample

1. Load the sample on the circular wafer sample chuck. The circular wafer sample chuck can be manually rotated for ease of loading the sample.  
2. Click on **Navigate** in the Workflow Toolbar. Move your sample below the scanning head.  
3. Using the trackball and/or the Focus Sample submenu, bring the scanning head towards the surface of your sample. Focus on your sample surface. If the sample is transparent or reflective, use the Tip Reflection focus method instead of the default.

![](img/70009eccffa1.png){ width="409" }

WARNING: Be very careful when focusing on the surface using the Z motor. Set speed to a low speed to reduce the risk of damage to the head, probe, and sample.

4. Use the stage direction controls to move the sample around until the desired imaging area is centered in video window.  
   

#### 4.1.3.Sample Measurement

1. Prior to engaging the surface, click on **Check Parameters** in the Workflow Toolbar. Set scan size 500nm and offsets 0 nm for not to damage the tip uring the engage. ![](img/09de4f0cb6fc.png){ width="239" }  
2. Close the AFM acoustic and vibration isolation enclosure. Once ready, click **Engage** to begin the scan. The parameters can be adjusted during the scan but should be done with caution as it can destroy the sample or tip.  
3. Image capture can be done using Capture Now, or Capture Continuous. It is recommended to select Capture Continuous. The file name and directory can be changed at any time.

![](img/03f2785c75b7.png){ width="427" }

4. To scan another sample, move to a new sample location, or quit the experiment, select **Withdraw** from the Workflow Toolbar.

#### 4.14. Unloading Sample and Shutdown Tool

1. To end your session, click on **Setup**, and then **Load Probe**. Select **Move to Probe Loading Position** in order to move the stage to a safe location for probe removal.  
2. Open the AFM acoustic and vibration isolation enclosure. Remove the sample from stage.  
3. Make sure the High Voltage light is off before proceeding. Turn the Z-Scanner Vacuum switch to OFF. With one hand, securely hold the perimeter of the Z-Piezo. With the other hand press the **Z-Scanner Release** button, located on the scanner. Once the Z-piezo is removed, disconnect the connector from the scanner.  
4. To remove the probe, follow the directions loading the probe in reverse. Leave the Z-piezo back to the FastScan head.  
5. Exit the Nanoscope software.  
6. Clean up the work area

## Section 5-Allowed Activities

Users are only allowed to do what is recommended in the SOP. 

## Section 6-Disallowed Activities

Users should not attempt to calibrate the tool. If they do not believe the tool is properly calibrated they should inform the cleanroom staff.

## Section7-What to watch out for during operation

* Ensure the High Voltage light is not illuminated prior to installing the probe holder. Failure to do so could result in electrical shock.  
* Use caution when focusing on the surface using the Z motor. Always move the probe away from the surface initially and check the speed. Set speed to a low speed to reduce the risk of damage to the head, probe, and sample.  
* Handle the AFM head with extreme care\! Any impact to the head may cause severe damage to the piezos, which are very expensive to repair/replace.

## Section8-Common Troubleshooting Tips

If you get an error for laser alignment error, make sure that laser is aligned on the back of the cantilever, not the probe substrate. If the laser is aligned on the probe substrate, you will still get a good sum value of the photodetector, but the sum won’t drop off rapidly in all directions and the probe will crash into the surface when engaging. 

## Section9-When to call staff? 

If the stage is not working or the Nanoscope software fails to start, or if there is an error with another stage service or startup errors.

## Section10-Badger Criteria 

*Report Problem:Shutdown:*

If the above error occurs, inform the staff and report in the Badger.
